Repository: MathieuSm/FEMCOL

# FEMCOL
Repository used for the Msc thesis investigating the collagen tensile properties of the ageing human proximal femur. This repo aims to facilitate collaborations between coworker of the project.

A conda virtual environment is used to allow every user to get identical results and facilitate internal script sharing.

First, install Anaconda using the instructions of:\
https://docs.conda.io/projects/conda/en/latest/user-guide/install/index.html

Once done, you can go in the directory "03_Scripts" (where the file "FEMCOL.yml" is stored) and create a new virtual environment using:\
conda env create -f FEMCOL.yml

After the installation, the virtual environment can be activated using:\
conda activate FEMCOL

File: 04_Results/04_Plots/ResultsPlots.csv
X-axis,Y-axis,p-value,σₑₛₜ,R²,N,lower bound 95% CI,upper bound 95% CI
Age / y,Apparent Modulus Demineralized / MPa,0.02,37.3,0.08,68,-1.2,-0.101
Age / y,Apparent Modulus Mineralized / MPa,0.006,1747.0,0.1,71,-59.4,-10.2
Age / y,Bone Mineral Content / mg HA,0.125,127.0,0.03,74,-3.1,0.392
Age / y,Bone Mineral Density / mg HA / cm³,0.227,52.6,0.02,74,-1.2,0.285
Age / y,Bone Volume Fraction / -,0.147,0.045,0.03,74,-0.001,1.64e-04
Age / y,Density / g/cm³,0.02,0.05,0.07,77,-0.001,-1.32e-04
Age / y,Mineral Weight / g,0.139,0.032,0.03,77,-7.53e-04,1.07e-04
Age / y,Mineral weight fraction / -,0.084,0.013,0.04,77,-3.24e-04,2.09e-05
Age / y,Organic Weight / g,0.318,0.018,0.01,77,-3.66e-04,1.20e-04
Age / y,Organic weight fraction / -,0.511,0.008,5.8e-03,77,-7.67e-05,1.53e-04
Age / y,Stiffness Demineralized / N/mm,0.013,18.4,0.09,68,-0.594,-0.071
Age / y,Stiffness Mineralized / N/mm,0.011,933.0,0.09,71,-30.3,-4.0
Age / y,Tissue Mineral Density / mg HA / cm³,0.827,18.3,6.7e-04,74,-0.227,0.283
Age / y,Ultimate Force / N,0.002,14.0,0.14,68,-0.522,-0.125
Age / y,Ultimate Strain / -,0.059,0.011,0.05,68,-3.03e-04,5.87e-06
Age / y,Ultimate Stress / MPa,0.003,4.3,0.13,68,-0.158,-0.035
Age / y,Ultimate Collagen Stress / MPa,0.007,4.5,0.1,68,-0.154,-0.025
Age / y,Water Weight / g,0.471,0.007,6.9e-03,77,-6.13e-05,1.31e-04
Age / y,Water weight fraction / -,0.308,0.016,0.01,77,-1.07e-04,3.34e-04
Age / y,Mean Apparent Area / mm²,0.482,0.058,6.9e-03,74,-0.001,5.25e-04
Age / y,Minimum Area / mm²,0.036,0.234,0.06,74,-0.007,-2.40e-04
Age / y,Mean Area Fraction / -,0.147,0.045,0.03,74,-0.001,1.64e-04
Age / y,Min Area Fraction / -,0.042,0.07,0.06,74,-0.002,-3.55e-05
Age / y,Mineral to Matrix Ratio / -,0.999,0.04,2.4e-08,39,-7.52e-04,7.53e-04
Age / y,Apparent Modulus Mineralized uFE / MPa,0.048,721.0,0.05,76,-19.9,-0.084
Age / y,Yield Stress uFE / MPa,0.032,5.8,0.06,77,-0.164,-0.008
Age / y,Ultimate Stress uFE / MPa,0.033,7.0,0.06,77,-0.198,-0.009
Bone Mineral Content / mg HA,Stiffness Mineralized / N/mm,1.5e-05,852.0,0.24,71,2.1,5.2
Bone Mineral Density / mg HA / cm³,Apparent Modulus Mineralized / MPa,7.3e-06,1594.0,0.25,71,10.2,24.4
Bone Mineral Density / mg HA / cm³,Ultimate Stress / MPa,0.194,4.6,0.03,68,-0.007,0.034
Bone Volume Fraction / -,Apparent Modulus Mineralized / MPa,8.0e-06,1596.0,0.25,71,11891,28643
Bone Volume Fraction / -,Ultimate Stress / MPa,0.024,4.5,0.08,68,3.8,51.0
Apparent Modulus Mineralized / MPa,Apparent Modulus Demineralized / MPa,3.2e-05,34.1,0.23,68,0.006,0.015
Mean Apparent Area / mm²,Apparent Modulus Demineralized / MPa,0.377,38.6,0.01,68,-236,90.7
Mean Apparent Diameter / mm,Apparent Modulus Mineralized / MPa,0.542,1841.0,5.4e-03,71,-31724,16812
Organic weight fraction / -,Ultimate Stress / MPa,0.802,4.6,9.6e-04,68,-153,119
Organic Weight / g,Ultimate Stress / MPa,0.156,4.6,0.03,68,-18.1,111
Organic weight fraction / -,Stiffness Mineralized / N/mm,0.323,971.0,0.01,71,-41088,13745
Organic weight fraction / -,Stiffness Demineralized / N/mm,0.946,19.3,7.1e-05,68,-588,549
Min Area Fraction / -,Ultimate Stress / MPa,0.006,4.4,0.11,68,6.2,35.1
Mineral weight fraction / -,Stiffness Demineralized / N/mm,0.227,19.1,0.02,68,-585,141
Mineral weight fraction / -,Stiffness Mineralized / N/mm,2.9e-05,861.0,0.23,71,20211,52671
Mineral weight fraction / -,Ultimate Stress / MPa,0.908,4.6,2.0e-04,68,-83.0,93.2
Bone Mineral Content / mg HA,Mineral Weight / g,1.4e-06,0.026,0.28,74,7.79e-05,1.73e-04
Mean Apparent Area / mm²,Ultimate Stress / MPa,0.735,4.6,1.7e-03,68,-22.9,16.3
Apparent Modulus Demineralized / MPa,Ultimate Stress / MPa,9.5e-14,3.0,0.57,68,0.071,0.109
Mineral weight fraction / -,Mineral to Matrix Ratio / -,2.9e-04,0.033,0.3,39,1.2,3.7
Mineral to Matrix Ratio / -,Stiffness Demineralized / N/mm,0.701,21.2,4.7e-03,34,-153,226
Mineral to Matrix Ratio / -,Stiffness Mineralized / N/mm,0.016,870.0,0.16,35,1891,17044
Mineral to Matrix Ratio / -,Ultimate Stress / MPa,0.356,4.5,0.03,34,-21.7,58.8
Organic weight fraction / -,Apparent Modulus Demineralized / MPa,0.82,38.8,7.9e-04,68,-1273,1012
Bone Volume Fraction / -,Bone Mineral Density / mg HA / cm³,2.1e-37,17.0,0.9,74,1026,1202
Bone Volume Fraction / -,Tissue Mineral Density / mg HA / cm³,0.011,17.5,0.09,74,27.7,209
Bone Volume Fraction / -,Mineral weight fraction / -,6.5e-04,0.012,0.15,74,0.047,0.167
Bone Volume Fraction / -,Organic weight fraction / -,0.312,0.008,0.01,74,-0.021,0.066
Bone Volume Fraction / -,Water weight fraction / -,9.2e-04,0.014,0.14,74,-0.204,-0.055
Bone Volume Fraction / -,Density / g/cm³,6.2e-09,0.034,0.38,74,0.41,0.766
Bone Volume Fraction / -,Apparent Modulus Mineralized / MPa,8.0e-06,1596.0,0.25,71,11891,28643
Bone Volume Fraction / -,Apparent Modulus Demineralized / MPa,0.787,38.8,1.1e-03,68,-234,178
Bone Volume Fraction / -,Ultimate Stress / MPa,0.024,4.5,0.08,68,3.8,51.0
Bone Volume Fraction / -,Ultimate Collagen Stress / MPa,0.774,4.8,1.3e-03,68,-21.7,29.0
Bone Volume Fraction / -,Ultimate Strain / -,0.002,0.01,0.13,68,0.032,0.143
Bone Volume Fraction / -,Mineral to Matrix Ratio / -,0.001,0.035,0.25,37,0.156,0.601
Bone Volume Fraction / -,Apparent Modulus Mineralized uFE / MPa,0.337,742.0,0.01,73,-5738,1989
Bone Volume Fraction / -,Yield Stress uFE / MPa,0.515,6.0,5.9e-03,74,-41.3,20.9
Bone Volume Fraction / -,Ultimate Stress uFE / MPa,0.51,7.3,6.1e-03,74,-50.3,25.2
Bone Mineral Density / mg HA / cm³,Tissue Mineral Density / mg HA / cm³,3.2e-07,15.2,0.31,74,0.123,0.258
Bone Mineral Density / mg HA / cm³,Mineral weight fraction / -,8.0e-06,0.011,0.24,74,6.81e-05,1.64e-04
Bone Mineral Density / mg HA / cm³,Organic weight fraction / -,0.715,0.008,1.9e-03,74,-3.05e-05,4.42e-05
Bone Mineral Density / mg HA / cm³,Water weight fraction / -,1.9e-04,0.014,0.18,74,-1.85e-04,-6.08e-05
Bone Mineral Density / mg HA / cm³,Density / g/cm³,8.3e-11,0.032,0.45,74,4.02e-04,6.87e-04
Bone Mineral Density / mg HA / cm³,Apparent Modulus Mineralized / MPa,7.3e-06,1594.0,0.25,71,10.2,24.4
Bone Mineral Density / mg HA / cm³,Apparent Modulus Demineralized / MPa,0.251,38.5,0.02,68,-0.275,0.073
Bone Mineral Density / mg HA / cm³,Ultimate Stress / MPa,0.194,4.6,0.03,68,-0.007,0.034
Bone Mineral Density / mg HA / cm³,Ultimate Collagen Stress / MPa,0.548,4.8,5.5e-03,68,-0.028,0.015
Bone Mineral Density / mg HA / cm³,Ultimate Strain / -,0.008,0.011,0.1,68,1.73e-05,1.13e-04
Bone Mineral Density / mg HA / cm³,Mineral to Matrix Ratio / -,3.6e-04,0.033,0.31,37,1.74e-04,5.43e-04
Bone Mineral Density / mg HA / cm³,Apparent Modulus Mineralized uFE / MPa,0.437,744.0,8.5e-03,73,-4.6,2.0
Bone Mineral Density / mg HA / cm³,Yield Stress uFE / MPa,0.593,6.0,4.0e-03,74,-0.034,0.019
Bone Mineral Density / mg HA / cm³,Ultimate Stress uFE / MPa,0.659,7.3,2.7e-03,74,-0.039,0.025
Tissue Mineral Density / mg HA / cm³,Mineral weight fraction / -,8.5e-08,0.01,0.33,74,2.62e-04,5.25e-04
Tissue Mineral Density / mg HA / cm³,Organic weight fraction / -,0.044,0.008,0.06,74,-2.14e-04,-3.09e-06
Tissue Mineral Density / mg HA / cm³,Water weight fraction / -,0.003,0.015,0.11,74,-4.73e-04,-9.69e-05
Tissue Mineral Density / mg HA / cm³,Density / g/cm³,5.9e-06,0.038,0.25,74,7.01e-04,0.002
Tissue Mineral Density / mg HA / cm³,Apparent Modulus Mineralized / MPa,0.061,1799.0,0.05,71,-1.0,45.8
Tissue Mineral Density / mg HA / cm³,Apparent Modulus Demineralized / MPa,0.003,36.3,0.13,68,-1.3,-0.276
Tissue Mineral Density / mg HA / cm³,Ultimate Stress / MPa,0.046,4.5,0.06,68,-0.123,-0.001
Tissue Mineral Density / mg HA / cm³,Ultimate Collagen Stress / MPa,0.007,4.5,0.1,68,-0.146,-0.024
Tissue Mineral Density / mg HA / cm³,Ultimate Strain / -,0.886,0.011,3.1e-04,68,-1.62e-04,1.40e-04
Tissue Mineral Density / mg HA / cm³,Mineral to Matrix Ratio / -,0.003,0.035,0.23,37,3.98e-04,0.002
Tissue Mineral Density / mg HA / cm³,Apparent Modulus Mineralized uFE / MPa,0.243,740.0,0.02,73,-15.1,3.9
Tissue Mineral Density / mg HA / cm³,Yield Stress uFE / MPa,0.237,5.9,0.02,74,-0.122,0.031
Tissue Mineral Density / mg HA / cm³,Ultimate Stress uFE / MPa,0.381,7.2,0.01,74,-0.134,0.052
Mineral weight fraction / -,Organic weight fraction / -,0.284,0.008,0.02,77,-0.068,0.23
Mineral weight fraction / -,Water weight fraction / -,2.4e-23,0.008,0.74,77,-1.2,-0.932
Mineral weight fraction / -,Density / g/cm³,2.0e-23,0.027,0.74,77,3.0,3.9
Mineral weight fraction / -,Apparent Modulus Mineralized / MPa,1.0e-04,1653.0,0.2,71,33276,95636
Mineral weight fraction / -,Apparent Modulus Demineralized / MPa,0.183,38.3,0.03,68,-1220,238
Mineral weight fraction / -,Ultimate Stress / MPa,0.908,4.6,2.0e-04,68,-83.0,93.2
Mineral weight fraction / -,Ultimate Collagen Stress / MPa,0.579,4.8,4.7e-03,68,-116,65.5
Mineral weight fraction / -,Ultimate Strain / -,0.225,0.011,0.02,68,-0.081,0.339
Mineral weight fraction / -,Mineral to Matrix Ratio / -,2.9e-04,0.033,0.3,39,1.2,3.7
Mineral weight fraction / -,Apparent Modulus Mineralized uFE / MPa,0.71,740.0,1.9e-03,76,-15559,10653
Mineral weight fraction / -,Yield Stress uFE / MPa,0.791,5.9,9.5e-04,77,-119,91.1
Mineral weight fraction / -,Ultimate Stress uFE / MPa,0.878,7.2,3.2e-04,77,-138,118
Organic weight fraction / -,Water weight fraction / -,2.4e-09,0.013,0.38,77,-1.5,-0.84
Organic weight fraction / -,Density / g/cm³,0.04,0.051,0.05,77,0.067,2.8
Organic weight fraction / -,Apparent Modulus Mineralized / MPa,0.223,1826.0,0.02,71,-83353,19783
Organic weight fraction / -,Apparent Modulus Demineralized / MPa,0.82,38.8,7.9e-04,68,-1273,1012
Organic weight fraction / -,Ultimate Stress / MPa,0.802,4.6,9.6e-04,68,-153,119
Organic weight fraction / -,Ultimate Collagen Stress / MPa,0.525,4.8,6.1e-03,68,-185,95.5
Organic weight fraction / -,Ultimate Strain / -,0.924,0.011,1.4e-04,68,-0.345,0.313
Organic weight fraction / -,Mineral to Matrix Ratio / -,0.875,0.04,6.8e-04,39,-1.9,2.2
Organic weight fraction / -,Apparent Modulus Mineralized uFE / MPa,0.563,739.0,4.5e-03,76,-14238,25954
Organic weight fraction / -,Yield Stress uFE / MPa,0.692,5.9,2.1e-03,77,-129,193
Organic weight fraction / -,Ultimate Stress uFE / MPa,0.809,7.2,7.8e-04,77,-172,219
Water weight fraction / -,Density / g/cm³,1.7e-18,0.031,0.64,77,-3.0,-2.1
Water weight fraction / -,Apparent Modulus Mineralized / MPa,0.018,1772.0,0.08,71,-59795,-5813
Water weight fraction / -,Apparent Modulus Demineralized / MPa,0.234,38.4,0.02,68,-235,943
Water weight fraction / -,Ultimate Stress / MPa,0.97,4.6,2.1e-05,68,-69.7,72.3
Water weight fraction / -,Ultimate Collagen Stress / MPa,0.436,4.8,9.2e-03,68,-44.4,102
Water weight fraction / -,Ultimate Strain / -,0.355,0.011,0.01,68,-0.25,0.091
Water weight fraction / -,Mineral to Matrix Ratio / -,0.004,0.035,0.21,39,-2.7,-0.565
Water weight fraction / -,Apparent Modulus Mineralized uFE / MPa,0.997,740.0,2.0e-07,76,-10424,10383
Water weight fraction / -,Yield Stress uFE / MPa,0.996,5.9,3.9e-07,77,-83.3,83.7
Water weight fraction / -,Ultimate Stress uFE / MPa,0.997,7.2,1.6e-07,77,-102,101
Density / g/cm³,Apparent Modulus Mineralized / MPa,8.5e-06,1597.0,0.25,71,12337,29819
Density / g/cm³,Apparent Modulus Demineralized / MPa,0.397,38.6,0.01,68,-304,122
Density / g/cm³,Ultimate Stress / MPa,0.28,4.6,0.02,68,-11.5,39.2
Density / g/cm³,Ultimate Collagen Stress / MPa,0.98,4.8,9.4e-06,68,-26.8,26.1
Density / g/cm³,Ultimate Strain / -,0.05,0.011,0.06,68,1.30e-04,0.12
Density / g/cm³,Mineral to Matrix Ratio / -,0.027,0.037,0.13,39,0.039,0.604
Density / g/cm³,Apparent Modulus Mineralized uFE / MPa,0.67,739.0,2.5e-03,76,-3952,2557
Density / g/cm³,Yield Stress uFE / MPa,0.91,5.9,1.7e-04,77,-27.6,24.6
Density / g/cm³,Ultimate Stress uFE / MPa,0.901,7.2,2.1e-04,77,-33.7,29.8
Apparent Modulus Mineralized / MPa,Apparent Modulus Demineralized / MPa,3.2e-05,34.1,0.23,68,0.006,0.015
Apparent Modulus Mineralized / MPa,Ultimate Stress / MPa,1.6e-08,3.6,0.39,68,0.001,0.002
Apparent Modulus Mineralized / MPa,Ultimate Collagen Stress / MPa,7.3e-06,4.1,0.26,68,7.80e-04,0.002
Apparent Modulus Mineralized / MPa,Ultimate Strain / -,3.2e-04,0.01,0.18,68,1.21e-06,3.88e-06
Apparent Modulus Mineralized / MPa,Apparent Modulus Mineralized uFE / MPa,0.244,725.0,0.02,70,-0.039,0.15
Apparent Modulus Mineralized / MPa,Yield Stress uFE / MPa,0.139,5.8,0.03,71,-1.89e-04,0.001
Apparent Modulus Mineralized / MPa,Ultimate Stress uFE / MPa,0.124,7.0,0.03,71,-2.00e-04,0.002
Apparent Modulus Demineralized / MPa,Ultimate Stress / MPa,9.5e-14,3.0,0.57,68,0.071,0.109
Apparent Modulus Demineralized / MPa,Ultimate Collagen Stress / MPa,3.4e-16,2.9,0.64,68,0.08,0.117
Apparent Modulus Demineralized / MPa,Ultimate Strain / -,0.24,0.011,0.02,68,-2.85e-05,1.12e-04
Apparent Modulus Demineralized / MPa,Mineral to Matrix Ratio / -,0.62,0.04,7.8e-03,34,-2.55e-04,4.21e-04
Apparent Modulus Demineralized / MPa,Apparent Modulus Mineralized uFE / MPa,0.025,678.0,0.08,67,0.655,9.4
Apparent Modulus Demineralized / MPa,Yield Stress uFE / MPa,0.022,5.5,0.08,68,0.006,0.075
Apparent Modulus Demineralized / MPa,Ultimate Stress uFE / MPa,0.035,6.6,0.07,68,0.003,0.087
Ultimate Stress / MPa,Ultimate Collagen Stress / MPa,5.9e-41,1.2,0.94,68,0.935,1.1
Ultimate Stress / MPa,Ultimate Strain / -,6.7e-11,0.008,0.48,68,0.001,0.002
Ultimate Stress / MPa,Mineral to Matrix Ratio / -,0.356,0.04,0.03,34,-0.002,0.005
Ultimate Stress / MPa,Apparent Modulus Mineralized uFE / MPa,0.031,680.0,0.07,67,3.8,76.1
Ultimate Stress / MPa,Yield Stress uFE / MPa,0.02,5.5,0.08,68,0.057,0.636
Ultimate Stress / MPa,Ultimate Stress uFE / MPa,0.028,6.6,0.07,68,0.044,0.747
Apparent Modulus Mineralized uFE / MPa,Yield Stress uFE / MPa,1.9e-65,0.823,0.98,76,0.008,0.008
Apparent Modulus Mineralized uFE / MPa,Ultimate Stress uFE / MPa,1.7e-60,1.2,0.97,76,0.009,0.01
Yield Stress uFE / MPa,Ultimate Stress uFE / MPa,2.4e-68,0.935,0.98,77,1.2,1.2

File: 04_Results/04_Plots/ResultsPlots_appendix.csv
X-axis,Y-axis,p-value,σₑₛₜ,R²,N,lower bound 95% CI,upper bound 95% CI
Bone Volume Fraction / -,Bone Mineral Density / mg HA / cm³,1.0e-37,17.5,0.89,76,1038,1219
Bone Volume Fraction / -,Tissue Mineral Density / mg HA / cm³,0.006,17.9,0.1,76,39.6,224
Bone Volume Fraction / -,Mineral weight fraction / -,3.6e-04,0.012,0.16,76,0.052,0.171
Bone Volume Fraction / -,Organic weight fraction / -,0.501,0.009,6.2e-03,76,-0.029,0.06
Bone Volume Fraction / -,Water weight fraction / -,9.5e-04,0.014,0.14,76,-0.2,-0.053
Bone Volume Fraction / -,Density / g/cm³,3.0e-09,0.034,0.38,76,0.416,0.766
Bone Volume Fraction / -,Apparent Modulus Mineralized / MPa,5.3e-06,1577.0,0.25,73,12066,28468
Bone Volume Fraction / -,Apparent Modulus Demineralized / MPa,0.675,38.6,2.6e-03,70,-246,160
Bone Volume Fraction / -,Ultimate Stress / MPa,0.074,4.7,0.05,70,-2.3,47.1
Bone Volume Fraction / -,Ultimate Strain / -,0.014,0.011,0.08,70,0.015,0.133
Bone Volume Fraction / -,Mineral to Matrix Ratio / -,0.001,0.035,0.25,37,0.156,0.601
Bone Volume Fraction / -,Apparent Modulus Mineralized uFE / MPa,0.494,756.0,6.4e-03,75,-5244,2554
Bone Volume Fraction / -,Yield Stress uFE / MPa,0.734,6.1,1.6e-03,76,-37.0,26.2
Bone Volume Fraction / -,Ultimate Stress uFE / MPa,0.693,7.4,2.1e-03,76,-45.7,30.5
Bone Mineral Density / mg HA / cm³,Tissue Mineral Density / mg HA / cm³,4.4e-08,15.3,0.33,76,0.137,0.269
Bone Mineral Density / mg HA / cm³,Mineral weight fraction / -,2.5e-06,0.011,0.26,76,7.29e-05,1.66e-04
Bone Mineral Density / mg HA / cm³,Organic weight fraction / -,0.87,0.009,3.6e-04,76,-4.06e-05,3.44e-05
Bone Mineral Density / mg HA / cm³,Water weight fraction / -,2.5e-04,0.014,0.17,76,-1.77e-04,-5.61e-05
Bone Mineral Density / mg HA / cm³,Density / g/cm³,3.7e-11,0.032,0.45,76,4.00e-04,6.76e-04
Bone Mineral Density / mg HA / cm³,Apparent Modulus Mineralized / MPa,5.5e-06,1578.0,0.25,73,10.0,23.8
Bone Mineral Density / mg HA / cm³,Apparent Modulus Demineralized / MPa,0.171,38.2,0.03,70,-0.285,0.051
Bone Mineral Density / mg HA / cm³,Ultimate Stress / MPa,0.527,4.8,5.9e-03,70,-0.014,0.028
Bone Mineral Density / mg HA / cm³,Ultimate Strain / -,0.077,0.011,0.05,70,-5.06e-06,9.59e-05
Bone Mineral Density / mg HA / cm³,Mineral to Matrix Ratio / -,3.6e-04,0.033,0.31,37,1.74e-04,5.43e-04
Bone Mineral Density / mg HA / cm³,Apparent Modulus Mineralized uFE / MPa,0.751,758.0,1.4e-03,75,-3.8,2.8
Bone Mineral Density / mg HA / cm³,Yield Stress uFE / MPa,0.988,6.1,3.1e-06,76,-0.027,0.026
Bone Mineral Density / mg HA / cm³,Ultimate Stress uFE / MPa,0.999,7.4,3.6e-08,76,-0.032,0.032
Tissue Mineral Density / mg HA / cm³,Mineral weight fraction / -,1.6e-08,0.01,0.35,76,2.72e-04,5.21e-04
Tissue Mineral Density / mg HA / cm³,Organic weight fraction / -,0.009,0.008,0.09,76,-2.39e-04,-3.44e-05
Tissue Mineral Density / mg HA / cm³,Water weight fraction / -,0.005,0.015,0.1,76,-4.39e-04,-8.08e-05
Tissue Mineral Density / mg HA / cm³,Density / g/cm³,2.9e-06,0.037,0.26,76,7.04e-04,0.002
Tissue Mineral Density / mg HA / cm³,Apparent Modulus Mineralized / MPa,0.052,1778.0,0.05,73,-0.165,44.1
Tissue Mineral Density / mg HA / cm³,Apparent Modulus Demineralized / MPa,0.001,35.9,0.14,70,-1.2,-0.309
Tissue Mineral Density / mg HA / cm³,Ultimate Stress / MPa,0.008,4.6,0.1,70,-0.139,-0.021
Tissue Mineral Density / mg HA / cm³,Ultimate Strain / -,0.328,0.012,0.01,70,-2.24e-04,7.57e-05
Tissue Mineral Density / mg HA / cm³,Mineral to Matrix Ratio / -,0.003,0.035,0.23,37,3.98e-04,0.002
Tissue Mineral Density / mg HA / cm³,Apparent Modulus Mineralized uFE / MPa,0.601,757.0,3.8e-03,75,-11.8,6.9
Tissue Mineral Density / mg HA / cm³,Yield Stress uFE / MPa,0.662,6.1,2.6e-03,76,-0.092,0.059
Tissue Mineral Density / mg HA / cm³,Ultimate Stress uFE / MPa,0.811,7.4,7.8e-04,76,-0.102,0.08
Mineral weight fraction / -,Organic weight fraction / -,0.546,0.009,4.8e-03,79,-0.105,0.197
Mineral weight fraction / -,Water weight fraction / -,1.6e-22,0.009,0.71,79,-1.2,-0.895
Mineral weight fraction / -,Density / g/cm³,4.4e-24,0.027,0.74,79,3.0,3.9
Mineral weight fraction / -,Apparent Modulus Mineralized / MPa,9.5e-05,1640.0,0.19,73,32624,93306
Mineral weight fraction / -,Apparent Modulus Demineralized / MPa,0.143,38.1,0.03,70,-1237,182
Mineral weight fraction / -,Ultimate Stress / MPa,0.75,4.8,1.5e-03,70,-104,75.3
Mineral weight fraction / -,Ultimate Strain / -,0.523,0.012,6.0e-03,70,-0.148,0.288
Mineral weight fraction / -,Mineral to Matrix Ratio / -,2.9e-04,0.033,0.3,39,1.2,3.7
Mineral weight fraction / -,Apparent Modulus Mineralized uFE / MPa,0.995,752.0,5.8e-07,78,-13042,13129
Mineral weight fraction / -,Yield Stress uFE / MPa,0.863,6.1,3.9e-04,79,-96.7,115
Mineral weight fraction / -,Ultimate Stress uFE / MPa,0.807,7.3,7.8e-04,79,-112,143
Organic weight fraction / -,Water weight fraction / -,8.3e-09,0.013,0.35,79,-1.4,-0.764
Organic weight fraction / -,Density / g/cm³,0.085,0.051,0.04,79,-0.163,2.5
Organic weight fraction / -,Apparent Modulus Mineralized / MPa,0.191,1805.0,0.02,73,-81308,16550
Organic weight fraction / -,Apparent Modulus Demineralized / MPa,0.945,38.7,7.0e-05,70,-1051,1126
Organic weight fraction / -,Ultimate Stress / MPa,0.622,4.8,3.6e-03,70,-102,169
Organic weight fraction / -,Ultimate Strain / -,0.473,0.012,7.6e-03,70,-0.21,0.448
Organic weight fraction / -,Mineral to Matrix Ratio / -,0.875,0.04,6.8e-04,39,-1.9,2.2
Organic weight fraction / -,Apparent Modulus Mineralized uFE / MPa,0.999,752.0,3.0e-08,78,-19711,19682
Organic weight fraction / -,Yield Stress uFE / MPa,0.792,6.1,9.1e-04,79,-180,138
Organic weight fraction / -,Ultimate Stress uFE / MPa,0.74,7.3,1.4e-03,79,-224,160
Water weight fraction / -,Density / g/cm³,1.3e-18,0.031,0.64,79,-3.0,-2.1
Water weight fraction / -,Apparent Modulus Mineralized / MPa,0.018,1756.0,0.08,73,-59073,-5647
Water weight fraction / -,Apparent Modulus Demineralized / MPa,0.245,38.3,0.02,70,-242,930
Water weight fraction / -,Ultimate Stress / MPa,0.995,4.8,4.9e-07,70,-73.8,73.4
Water weight fraction / -,Ultimate Strain / -,0.36,0.012,0.01,70,-0.261,0.096
Water weight fraction / -,Mineral to Matrix Ratio / -,0.004,0.035,0.21,39,-2.7,-0.565
Water weight fraction / -,Apparent Modulus Mineralized uFE / MPa,0.996,752.0,2.7e-07,78,-10576,10528
Water weight fraction / -,Yield Stress uFE / MPa,0.998,6.1,9.2e-08,79,-85.4,85.6
Water weight fraction / -,Ultimate Stress uFE / MPa,0.985,7.3,4.5e-06,79,-104,102
Density / g/cm³,Apparent Modulus Mineralized / MPa,7.3e-06,1584.0,0.25,73,12274,29463
Density / g/cm³,Apparent Modulus Demineralized / MPa,0.35,38.4,0.01,70,-309,111
Density / g/cm³,Ultimate Stress / MPa,0.448,4.8,8.5e-03,70,-16.2,36.2
Density / g/cm³,Ultimate Strain / -,0.126,0.012,0.03,70,-0.014,0.112
Density / g/cm³,Mineral to Matrix Ratio / -,0.027,0.037,0.13,39,0.039,0.604
Density / g/cm³,Apparent Modulus Mineralized uFE / MPa,0.844,752.0,5.1e-04,78,-3610,2961
Density / g/cm³,Yield Stress uFE / MPa,0.882,6.1,2.9e-04,79,-24.6,28.6
Density / g/cm³,Ultimate Stress uFE / MPa,0.907,7.3,1.8e-04,79,-30.2,34.0
Apparent Modulus Mineralized / MPa,Apparent Modulus Demineralized / MPa,5.5e-05,34.3,0.21,70,0.005,0.014
Apparent Modulus Mineralized / MPa,Ultimate Stress / MPa,3.5e-07,4.0,0.32,70,9.54e-04,0.002
Apparent Modulus Mineralized / MPa,Ultimate Strain / -,0.001,0.011,0.14,70,9.59e-07,3.82e-06
Apparent Modulus Mineralized / MPa,Apparent Modulus Mineralized uFE / MPa,0.211,735.0,0.02,72,-0.035,0.156
Apparent Modulus Mineralized / MPa,Yield Stress uFE / MPa,0.12,5.9,0.03,73,-1.62e-04,0.001
Apparent Modulus Mineralized / MPa,Ultimate Stress uFE / MPa,0.113,7.1,0.04,73,-1.80e-04,0.002
Apparent Modulus Demineralized / MPa,Ultimate Stress / MPa,5.4e-14,3.2,0.57,70,0.074,0.114
Apparent Modulus Demineralized / MPa,Ultimate Strain / -,0.136,0.012,0.03,70,-1.76e-05,1.27e-04
Apparent Modulus Demineralized / MPa,Mineral to Matrix Ratio / -,0.62,0.04,7.8e-03,34,-2.55e-04,4.21e-04
Apparent Modulus Demineralized / MPa,Apparent Modulus Mineralized uFE / MPa,0.053,696.0,0.05,69,-0.053,8.8
Apparent Modulus Demineralized / MPa,Yield Stress uFE / MPa,0.056,5.7,0.05,70,-8.70e-04,0.07
Apparent Modulus Demineralized / MPa,Ultimate Stress uFE / MPa,0.067,6.8,0.05,70,-0.003,0.083
Ultimate Stress / MPa,Ultimate Strain / -,1.4e-12,0.008,0.52,70,0.001,0.002
Ultimate Stress / MPa,Mineral to Matrix Ratio / -,0.356,0.04,0.03,34,-0.002,0.005
Ultimate Stress / MPa,Apparent Modulus Mineralized uFE / MPa,0.163,706.0,0.03,69,-10.4,60.7
Ultimate Stress / MPa,Yield Stress uFE / MPa,0.152,5.8,0.03,70,-0.079,0.499
Ultimate Stress / MPa,Ultimate Stress uFE / MPa,0.147,6.9,0.03,70,-0.091,0.602
Apparent Modulus Mineralized uFE / MPa,Yield Stress uFE / MPa,4.1e-67,0.845,0.98,78,0.008,0.008
Apparent Modulus Mineralized uFE / MPa,Ultimate Stress uFE / MPa,1.3e-61,1.2,0.97,78,0.009,0.01
Yield Stress uFE / MPa,Ultimate Stress uFE / MPa,1.1e-68,0.993,0.98,79,1.2,1.2
