Repository: MathieuSm/FEMCOL

# FEMCOL
Repository used for the Msc thesis investigating the collagen tensile properties of the ageing human proximal femur. This repo aims to facilitate collaborations between coworker of the project.

A conda virtual environment is used to allow every user to get identical results and facilitate internal script sharing.

First, install Anaconda using the instructions of:\
https://docs.conda.io/projects/conda/en/latest/user-guide/install/index.html

Once done, you can go in the directory "03_Scripts" (where the file "FEMCOL.yml" is stored) and create a new virtual environment using:\
conda env create -f FEMCOL.yml

After the installation, the virtual environment can be activated using:\
conda activate FEMCOL

File: 04_Results/00_Mineralized/ResultsElasticTesting.csv
Sample ID,Stiffness N/mm,Apparent modulus MPa
385L,6984.0,13494.0
385R,6642.0,13171.0
386L,9103.0,18577.0
386R,8523.0,16939.0
387L,6790.0,13605.0
387R,8337.0,17022.0
388L,7250.0,14720.0
388R,7072.0,14222.0
389L,8268.0,16638.0
389R,7558.0,15004.0
390L,5443.0,10848.0
390R,,
392L,8179.0,15957.0
392R,8355.0,16827.0
393L,7981.0,16328.0
393R,8224.0,15729.0
394L,7447.0,15190.0
394R,6846.0,13793.0
395L,7237.0,14755.0
395R,,
396L,10316.0,20791.0
396R,8060.0,16233.0
397L,9263.0,18578.0
397R,7611.0,15353.0
398L,7092.0,14276.0
398R,8822.0,18036.0
399L,8767.0,17381.0
399R,8787.0,17324.0
400L,7704.0,15520.0
400R,,
401L,5931.0,11880.0
401R,6148.0,12294.0
402L,,
402R,7588.0,14914.0
403L,7741.0,15585.0
403R,6943.0,14005.0
404L,8742.0,17300.0
404R,7637.0,15179.0
405L,7936.0,15756.0
405R,6625.0,13504.0
406L,8140.0,15690.0
406R,8427.0,16503.0
407L,8875.0,17602.0
407R,8150.0,16705.0
408L,9006.0,17797.0
408R,7424.0,14846.0
409L,8758.0,17126.0
409R,9061.0,17719.0
410L,,
410R,7533.0,13679.0
411L,7589.0,15079.0
412L,8107.0,16118.0
412R,7494.0,15056.0
413L,8460.0,16357.0
413R,9830.0,15681.0
414L,8701.0,17246.0
414R,8986.0,17482.0
415L,7640.0,15175.0
415R,7512.0,15330.0
416L,6818.0,13156.0
416R,7354.0,14574.0
417L,9581.0,18525.0
417R,8942.0,17485.0
419L,7045.0,13766.0
419R,7243.0,13487.0
420R,6483.0,12637.0
421L,8441.0,16756.0
422L,7937.0,15281.0
422R,6756.0,13065.0
423R,8027.0,15540.0
426R,8289.0,16336.0
427L,8391.0,16430.0
427R,10096.0,16933.0
431L,8606.0,16835.0
431R,8512.0,16406.0
433L,,
433R,7097.0,14132.0
434L,9139.0,17228.0
435R,8207.0,16229.0
437R,5854.0,11694.0

File: 04_Results/00_Mineralized/ResultsElasticTesting.csv
Sample ID,Stiffness N/mm,Apparent modulus MPa,Modulus Mineralized MPa
385L,6984.0,13494.0,15547.0
385R,6642.0,13171.0,14505.0
386L,9103.0,18577.0,19465.0
386R,8523.0,17186.0,18844.0
387L,6790.0,13806.0,14908.0
387R,8337.0,16774.0,17672.0
388L,7250.0,14505.0,14936.0
388R,7072.0,14018.0,14432.0
389L,8268.0,16167.0,16852.0
389R,7558.0,15222.0,15694.0
390L,5443.0,11009.0,13880.0
390R,,,
392L,8179.0,16422.0,17570.0
392R,8355.0,17075.0,17908.0
393L,7981.0,16090.0,16531.0
393R,8224.0,15729.0,16185.0
394L,7447.0,15190.0,16720.0
394R,6846.0,13595.0,15699.0
395L,7237.0,14331.0,16987.0
395R,,,
396L,10316.0,20791.0,22567.0
396R,8060.0,16233.0,16800.0
397L,9263.0,18578.0,18942.0
397R,7611.0,15353.0,15889.0
398L,7092.0,14276.0,15563.0
398R,8822.0,17773.0,18947.0
399L,8767.0,17381.0,17856.0
399R,8787.0,17324.0,17831.0
400L,7704.0,15081.0,16868.0
400R,,,
401L,5931.0,12056.0,13297.0
401R,6148.0,12117.0,12876.0
402L,,,
402R,7588.0,14700.0,16069.0
403L,7741.0,15362.0,15886.0
403R,6943.0,13609.0,14289.0
404L,8742.0,17300.0,17941.0
404R,7637.0,15179.0,16015.0
405L,7936.0,15985.0,16608.0
405R,6625.0,13116.0,14507.0
406L,8140.0,15922.0,16354.0
406R,8427.0,16983.0,17622.0
407L,8875.0,18122.0,18802.0
407R,8150.0,16213.0,17405.0
408L,9006.0,17797.0,18725.0
408R,7424.0,14846.0,15390.0
409L,8758.0,17625.0,21009.0
409R,9061.0,17973.0,19759.0
410L,,,
410R,7533.0,14487.0,15060.0
411L,7589.0,15299.0,15803.0
412L,8107.0,15890.0,16419.0
412R,7494.0,14840.0,15399.0
413L,8460.0,17589.0,18026.0
413R,9830.0,16138.0,16864.0
414L,8701.0,17498.0,18208.0
414R,8986.0,17482.0,18200.0
415L,7640.0,14752.0,16887.0
415R,7512.0,14890.0,15946.0
416L,6818.0,13344.0,15127.0
416R,7354.0,14787.0,16023.0
417L,9581.0,18266.0,18762.0
417R,8942.0,17485.0,18146.0
419L,7045.0,13766.0,15654.0
419R,7243.0,13296.0,17214.0
420R,6483.0,12818.0,16121.0
421L,8441.0,16519.0,17149.0
422L,7937.0,15497.0,16333.0
422R,6756.0,13250.0,14333.0
423R,8027.0,15540.0,16812.0
426R,8289.0,15880.0,16306.0
427L,8391.0,16201.0,17333.0
427R,10096.0,17176.0,17835.0
431L,8606.0,16835.0,17839.0
431R,8512.0,16638.0,17637.0
433L,,,
433R,7097.0,13932.0,15199.0
434L,9139.0,17228.0,18042.0
435R,8207.0,15776.0,16395.0
437R,5854.0,11526.0,16097.0
