Repository: MathieuSm/FEMCOL

# FEMCOL
Repository used for the Msc thesis investigating the collagen tensile properties of the ageing human proximal femur. This repo aims to facilitate collaborations between coworker of the project.

A conda virtual environment is used to allow every user to get identical results and facilitate internal script sharing.

First, install Anaconda using the instructions of:\
https://docs.conda.io/projects/conda/en/latest/user-guide/install/index.html

Once done, you can go in the directory "03_Scripts" (where the file "FEMCOL.yml" is stored) and create a new virtual environment using:\
conda env create -f FEMCOL.yml

After the installation, the virtual environment can be activated using:\
conda activate FEMCOL

File: 04_Results/04_Plots/ResultsPlots.csv
X-axis,Y-axis,p_f,R2_f,N_f,lower bound 95% CI female,upper bound 95% CI female,Standard error female,RMSE_female,p_m,R2_m,N_m,lower bound 95% CI male,upper bound 95% CI male,Standard error male,RMSE_male
Age / y,Apparent Modulus Demineralized / MPa,0.241,0.04,39,-2.1,0.553,38.5,[37.51914521],0.247,0.05,31,-2.5,0.671,38.4,[37.12880122]
Age / y,Apparent Modulus Mineralized / GPa,0.008,0.17,40,-0.14,-0.022,1.7,[1.66541396],0.356,0.03,33,-0.099,0.037,1.7,[1.60030865]
Age / y,Modulus Mineralized / GPa,0.015,0.15,40,-0.113,-0.013,1.5,[1.41411467],0.396,0.02,33,-0.109,0.044,1.9,[1.8023878]
Age / y,Modulus Demineralized / MPa,0.5,0.01,39,-2.0,0.999,43.2,[42.11899498],0.286,0.04,31,-2.8,0.845,43.6,[42.18758808]
Age / y,Bone Mineral Content / mg HA,0.122,0.06,42,-8.1,0.989,133,[129.45794587],0.695,4.9e-03,34,-4.8,3.2,96.8,[93.93074286]
Age / y,Bone Mineral Density / mg HA / cm³,0.081,0.07,42,-3.5,0.214,54.7,[53.38673129],0.787,2.3e-03,34,-2.1,1.6,44.3,[42.94236124]
Age / y,Bone Volume Fraction / -,0.084,0.07,42,-0.003,2.04e-04,0.048,[0.04732471],0.943,1.6e-04,34,-0.001,0.001,0.032,[0.03095023]
Age / y,Density / g/cm³,0.01,0.14,45,-0.004,-5.41e-04,0.05,[0.04855665],0.901,4.9e-04,34,-0.002,0.002,0.042,[0.04108267]
Age / y,Mineral Weight / g,0.043,0.09,45,-0.002,-3.55e-05,0.03,[0.02898191],0.822,1.6e-03,34,-0.001,0.001,0.031,[0.02992794]
Age / y,Mineral weight fraction / -,0.007,0.16,45,-7.58e-04,-1.27e-04,0.01,[0.00940448],0.78,2.5e-03,34,-7.19e-04,5.45e-04,0.015,[0.01490294]
Age / y,Organic Weight / g,0.177,0.04,45,-9.63e-04,1.83e-04,0.017,[0.01708687],0.491,0.01,34,-4.59e-04,9.36e-04,0.017,[0.01645427]
Age / y,Organic weight fraction / -,0.473,0.01,45,-1.85e-04,3.91e-04,0.009,[0.00858019],0.189,0.05,34,-1.20e-04,5.81e-04,0.009,[0.00826787]
Age / y,Stiffness Demineralized / N/mm,0.227,0.04,39,-1.1,0.262,19.1,[18.5695105],0.222,0.05,31,-1.3,0.31,19.2,[18.57757352]
Age / y,Stiffness Mineralized / N/mm,0.003,0.21,40,-72.0,-15.7,815,[794.65460522],0.699,4.9e-03,33,-46.5,31.6,947,[917.65968997]
Age / y,Tissue Mineral Density / mg HA / cm³,0.975,2.5e-05,42,-0.531,0.548,15.8,[15.41270548],0.451,0.02,34,-1.2,0.558,21.7,[21.0382141]
Age / y,Ultimate Force / N,0.312,0.03,39,-0.884,0.29,16.9,[16.41498548],0.192,0.06,31,-0.951,0.199,13.9,[13.44056636]
Age / y,Ultimate Strain / -,0.913,3.3e-04,39,-4.62e-04,4.14e-04,0.013,[0.01224635],0.506,0.02,31,-5.94e-04,2.99e-04,0.011,[0.01043672]
Age / y,Ultimate Apparent Stress / MPa,0.323,0.03,39,-0.268,0.091,5.1,[5.01114634],0.214,0.05,31,-0.288,0.067,4.3,[4.15722213]
Age / y,Ultimate Collagen Stress / MPa,0.606,7.3e-03,39,-0.231,0.137,5.3,[5.14937982],0.211,0.05,31,-0.318,0.073,4.7,[4.5642516]
Age / y,Ultimate Stress / MPa,0.409,0.02,39,-0.261,0.109,5.3,[5.16249164],0.222,0.05,31,-0.302,0.073,4.5,[4.37873731]
Age / y,Water Weight / g,0.452,0.01,45,-1.34e-04,2.97e-04,0.007,[0.00643077],0.779,2.5e-03,34,-3.60e-04,2.72e-04,0.008,[0.00745337]
Age / y,Water weight fraction / -,0.132,0.05,45,-1.07e-04,7.85e-04,0.014,[0.01329779],0.705,4.5e-03,34,-9.09e-04,6.22e-04,0.019,[0.01805568]
Age / y,Mineral to Matrix Ratio v2/a3 / -,0.193,0.04,45,-0.002,5.13e-04,0.045,[0.0443899],0.153,0.06,34,-0.003,5.33e-04,0.046,[0.04466428]
Age / y,Mineral to Matrix Ratio v1/a1 / -,0.777,1.9e-03,45,-0.004,0.003,0.108,[0.10564204],0.569,0.01,34,-0.005,0.003,0.096,[0.09342023]
Age / y,Crystallinity / -,0.419,0.02,45,-1.99e-05,8.44e-06,4.3e-04,[0.00042277],0.108,0.08,34,-2.86e-05,2.95e-06,3.8e-04,[0.00037188]
Age / y,Collagen dis/order / -,0.067,0.08,45,-1.11e-04,0.003,0.051,[0.04959708],0.467,0.02,34,-0.001,0.002,0.042,[0.04086557]
Age / y,Matrix maturity / -,0.859,7.4e-04,45,-0.002,0.002,0.066,[0.06422256],0.928,2.6e-04,34,-0.002,0.002,0.056,[0.05440755]
Age / y,Relative Pyridinoline Content / -,0.433,0.01,45,-7.21e-06,1.65e-05,3.6e-04,[0.0003541],0.753,3.1e-03,34,-9.73e-06,1.33e-05,2.8e-04,[0.00027178]
Age / y,Relative Proteoglycan Content / -,0.463,0.01,44,-2.61e-04,1.21e-04,0.006,[0.00566848],0.272,0.04,33,-3.23e-04,9.42e-05,0.005,[0.0048927]
Age / y,Relative Lipid Content / -,0.306,0.02,45,-0.003,8.58e-04,0.054,[0.05258533],0.51,0.01,34,-0.005,0.002,0.086,[0.08389561]
Apparent Modulus Mineralized / GPa,Modulus Mineralized / GPa,1.4e-15,0.82,40,0.639,0.875,0.672,[0.65506815],2.8e-16,0.89,33,0.921,1.2,0.63,[0.61054804]
Apparent Modulus Mineralized / GPa,Ultimate Apparent Stress / MPa,9.3e-05,0.34,39,0.871,2.4,4.2,[4.12051223],0.001,0.3,31,0.611,2.3,3.7,[3.56151308]
Apparent Modulus Mineralized / GPa,Ultimate Collagen Stress / MPa,0.006,0.19,39,0.374,2.1,4.8,[4.65883986],0.001,0.3,31,0.658,2.5,4.1,[3.92295786]
Apparent Modulus Mineralized / GPa,Ultimate Stress / MPa,9.6e-04,0.26,39,0.629,2.3,4.6,[4.48839207],0.001,0.3,31,0.63,2.4,3.9,[3.7590383]
Apparent Modulus Mineralized / GPa,Ultimate Strain / -,0.019,0.14,39,4.31e-04,0.005,0.012,[0.01136213],0.054,0.12,31,-4.26e-05,0.005,0.01,[0.00985592]
Apparent Modulus Mineralized / GPa,Apparent Modulus Demineralized / MPa,0.001,0.24,39,4.2,16.3,34.2,[33.29664044],0.008,0.22,31,3.1,18.6,34.7,[33.56878939]
Apparent Modulus Mineralized / GPa,Modulus Demineralized / MPa,0.087,0.08,39,-0.982,13.8,41.8,[40.71753521],0.014,0.19,31,2.5,20.4,40.0,[38.72107224]
Apparent Modulus Mineralized / GPa,Density / g/cm³,0.003,0.21,40,0.004,0.016,0.036,[0.03523322],0.009,0.2,33,0.003,0.02,0.038,[0.03718226]
Apparent Modulus Mineralized / GPa,Mineral weight fraction / -,0.013,0.15,40,4.55e-04,0.004,0.009,[0.00862324],0.008,0.21,33,0.001,0.007,0.014,[0.01347263]
Apparent Modulus Mineralized / GPa,Organic weight fraction / -,0.449,0.02,40,-0.002,9.52e-04,0.009,[0.00851155],0.316,0.03,33,-0.003,9.57e-04,0.009,[0.00848213]
Apparent Modulus Mineralized / GPa,Water weight fraction / -,0.174,0.05,40,-0.004,6.59e-04,0.012,[0.01161418],0.101,0.08,33,-0.007,6.82e-04,0.018,[0.01757014]
Apparent Modulus Mineralized / GPa,Bone Volume Fraction / -,3.3e-06,0.44,40,0.011,0.025,0.039,[0.03769798],0.83,1.5e-03,33,-0.006,0.008,0.032,[0.0309868]
Apparent Modulus Mineralized / GPa,Bone Mineral Density / mg HA / cm³,1.8e-05,0.39,40,11.3,27.3,45.6,[44.49154833],0.323,0.03,33,-4.9,14.4,44.0,[42.65615875]
Apparent Modulus Mineralized / GPa,Tissue Mineral Density / mg HA / cm³,0.74,2.9e-03,40,-2.3,3.2,15.9,[15.46528079],0.054,0.11,33,-0.09,9.1,20.9,[20.25304144]
Apparent Modulus Mineralized / GPa,Mineral to Matrix Ratio v2/a3 / -,0.264,0.03,40,-0.004,0.013,0.047,[0.04554748],9.6e-05,0.39,33,0.01,0.026,0.038,[0.0365014]
Apparent Modulus Mineralized / GPa,Mineral to Matrix Ratio v1/a1 / -,0.917,2.9e-04,40,-0.021,0.019,0.112,[0.10885509],0.039,0.13,33,0.001,0.039,0.087,[0.08418736]
Apparent Modulus Mineralized / GPa,Crystallinity / -,0.515,0.01,40,-1.03e-04,5.23e-05,4.4e-04,[0.00043099],0.283,0.04,33,-4.02e-05,1.33e-04,4.0e-04,[0.00038344]
Apparent Modulus Mineralized / GPa,Collagen dis/order / -,0.183,0.05,40,-0.016,0.003,0.054,[0.05255131],0.812,1.8e-03,33,-0.01,0.008,0.042,[0.0409509]
Apparent Modulus Mineralized / GPa,Matrix maturity / -,0.314,0.03,40,-0.006,0.018,0.068,[0.06588264],0.028,0.15,33,-0.025,-0.001,0.053,[0.05102945]
Apparent Modulus Mineralized / GPa,Relative Pyridinoline Content / -,0.738,3.0e-03,40,-5.45e-05,7.63e-05,3.7e-04,[0.00036406],0.209,0.05,33,-9.89e-05,2.25e-05,2.8e-04,[0.00026888]
Apparent Modulus Mineralized / GPa,Relative Proteoglycan Content / -,0.121,0.06,39,-0.002,2.10e-04,0.006,[0.00540541],0.278,0.04,32,-5.05e-04,0.002,0.005,[0.00481013]
Apparent Modulus Mineralized / GPa,Relative Lipid Content / -,0.433,0.02,40,-0.014,0.006,0.057,[0.05577899],0.607,8.7e-03,33,-0.014,0.024,0.088,[0.08537119]
Ultimate Apparent Stress / MPa,Modulus Mineralized / GPa,7.3e-05,0.35,39,0.096,0.255,1.2,[1.21612248],0.003,0.27,31,0.082,0.363,1.6,[1.58093415]
Ultimate Collagen Stress / MPa,Modulus Mineralized / GPa,6.3e-04,0.27,39,0.07,0.236,1.3,[1.28524985],6.4e-04,0.34,31,0.106,0.35,1.6,[1.5038825]
Ultimate Stress / MPa,Modulus Mineralized / GPa,1.4e-04,0.33,39,0.087,0.245,1.3,[1.23669229],0.001,0.31,31,0.099,0.358,1.6,[1.53284375]
Ultimate Strain / -,Modulus Mineralized / GPa,0.052,0.1,39,-0.421,77.5,1.5,[1.43254324],0.197,0.06,31,-22.9,106,1.9,[1.792038]
Apparent Modulus Demineralized / MPa,Modulus Mineralized / GPa,3.0e-05,0.38,39,0.014,0.035,1.2,[1.18787868],0.002,0.29,31,0.01,0.042,1.6,[1.55889825]
Modulus Demineralized / MPa,Modulus Mineralized / GPa,8.6e-04,0.26,39,0.008,0.028,1.3,[1.29556697],9.3e-04,0.32,31,0.011,0.038,1.6,[1.52262458]
Density / g/cm³,Modulus Mineralized / GPa,0.237,0.04,40,-5.1,19.9,1.5,[1.50281923],0.084,0.09,33,-1.9,28.7,1.8,[1.73654768]
Mineral weight fraction / -,Modulus Mineralized / GPa,0.173,0.05,40,-16.4,88.3,1.5,[1.49366101],0.049,0.12,33,0.274,83.1,1.8,[1.71119093]
Organic weight fraction / -,Modulus Mineralized / GPa,0.392,0.02,40,-82.9,33.2,1.6,[1.51621815],0.118,0.08,33,-133,15.7,1.8,[1.75212994]
Water weight fraction / -,Modulus Mineralized / GPa,0.655,5.3e-03,40,-51.5,32.8,1.6,[1.52703538],0.39,0.02,33,-51.3,20.6,1.9,[1.80185935]
Bone Volume Fraction / -,Modulus Mineralized / GPa,0.08,0.08,40,-1.1,18.1,1.5,[1.46975119],0.095,0.09,33,-38.0,3.2,1.8,[1.74237583]
Bone Mineral Density / mg HA / cm³,Modulus Mineralized / GPa,0.119,0.06,40,-0.002,0.015,1.5,[1.48226435],0.461,0.02,33,-0.021,0.01,1.9,[1.80764132]
Tissue Mineral Density / mg HA / cm³,Modulus Mineralized / GPa,0.538,0.01,40,-0.042,0.022,1.6,[1.52337809],0.229,0.05,33,-0.012,0.049,1.8,[1.78101553]
Mineral to Matrix Ratio v2/a3 / -,Modulus Mineralized / GPa,0.992,2.8e-06,40,-10.8,10.9,1.6,[1.53109432],5.1e-05,0.42,33,14.2,36.0,1.4,[1.39355716]
Mineral to Matrix Ratio v1/a1 / -,Modulus Mineralized / GPa,0.619,6.6e-03,40,-5.7,3.5,1.6,[1.52604403],0.055,0.11,33,-0.165,13.8,1.8,[1.71729837]
Crystallinity / -,Modulus Mineralized / GPa,0.474,0.01,40,-1564,741,1.6,[1.52067827],0.214,0.05,33,-630,2704,1.8,[1.77820185]
Collagen dis/order / -,Modulus Mineralized / GPa,0.142,0.06,40,-15.8,2.3,1.5,[1.48764027],0.46,0.02,33,-22.1,10.2,1.9,[1.80756473]
Matrix maturity / -,Modulus Mineralized / GPa,0.198,0.04,40,-2.6,12.1,1.5,[1.49759885],0.074,0.1,33,-21.9,1.1,1.8,[1.73071386]
Relative Pyridinoline Content / -,Modulus Mineralized / GPa,0.775,2.2e-03,40,-1182,1573,1.6,[1.5294323],0.158,0.06,33,-4005,682,1.8,[1.7652434]
Relative Proteoglycan Content / -,Modulus Mineralized / GPa,0.171,0.05,39,-152,28.0,1.6,[1.51121836],0.298,0.04,32,-65.7,207,1.9,[1.7944793]
Relative Lipid Content / -,Modulus Mineralized / GPa,0.267,0.03,40,-13.7,3.9,1.5,[1.50620046],0.702,4.8e-03,33,-6.3,9.2,1.9,[1.81945164]
Ultimate Collagen Stress / MPa,Ultimate Apparent Stress / MPa,3.0e-24,0.94,39,0.873,1.0,1.3,[1.24094375],1.1e-21,0.96,31,0.822,0.962,0.894,[0.86436203]
Ultimate Stress / MPa,Ultimate Apparent Stress / MPa,1.2e-32,0.98,39,0.917,1.0,0.756,[0.73641939],5.0e-27,0.98,31,0.894,0.99,0.584,[0.56529215]
Ultimate Strain / -,Ultimate Apparent Stress / MPa,1.5e-07,0.53,39,207,397,3.6,[3.48149855],6.1e-06,0.51,31,183,398,3.1,[2.98497287]
Apparent Modulus Demineralized / MPa,Ultimate Apparent Stress / MPa,4.0e-08,0.56,39,0.07,0.129,3.5,[3.36090691],4.5e-07,0.59,31,0.059,0.114,2.8,[2.73467888]
Modulus Demineralized / MPa,Ultimate Apparent Stress / MPa,1.4e-05,0.4,39,0.045,0.107,4.0,[3.92325527],8.6e-06,0.5,31,0.044,0.097,3.1,[3.01858756]
Density / g/cm³,Ultimate Apparent Stress / MPa,0.874,6.9e-04,39,-39.2,46.0,5.2,[5.07679516],0.406,0.02,31,-22.0,53.0,4.4,[4.2198487]
Mineral weight fraction / -,Ultimate Apparent Stress / MPa,0.321,0.03,39,-264,88.6,5.1,[5.01045079],0.802,2.2e-03,31,-91.4,117,4.4,[4.26663162]
Organic weight fraction / -,Ultimate Apparent Stress / MPa,0.384,0.02,39,-111,283,5.2,[5.02619713],0.731,4.1e-03,31,-224,159,4.4,[4.26251439]
Water weight fraction / -,Ultimate Apparent Stress / MPa,0.866,7.8e-04,39,-131,155,5.2,[5.07656226],0.958,9.8e-05,31,-88.0,83.6,4.4,[4.27115241]
Bone Volume Fraction / -,Ultimate Apparent Stress / MPa,0.072,0.08,39,-2.8,61.1,5.0,[4.8590189],0.914,4.1e-04,31,-48.4,53.8,4.4,[4.27048811]
Bone Mineral Density / mg HA / cm³,Ultimate Apparent Stress / MPa,0.47,0.01,39,-0.019,0.04,5.2,[5.04234609],0.828,1.7e-03,31,-0.041,0.033,4.4,[4.26781703]
Tissue Mineral Density / mg HA / cm³,Ultimate Apparent Stress / MPa,5.8e-04,0.28,39,-0.267,-0.08,4.4,[4.31927877],0.48,0.02,31,-0.101,0.049,4.4,[4.23410536]
Mineral to Matrix Ratio v2/a3 / -,Ultimate Apparent Stress / MPa,0.289,0.03,39,-54.9,16.8,5.1,[5.00087694],0.229,0.05,31,-13.3,53.3,4.3,[4.16409363]
Mineral to Matrix Ratio v1/a1 / -,Ultimate Apparent Stress / MPa,0.022,0.13,39,-31.2,-2.6,4.9,[4.72568841],0.449,0.02,31,-24.8,11.3,4.4,[4.22860489]
Crystallinity / -,Ultimate Apparent Stress / MPa,0.262,0.03,39,-5916,1660,5.1,[4.99189977],0.8,2.3e-03,31,-3539,4552,4.4,[4.26653162]
Collagen dis/order / -,Ultimate Apparent Stress / MPa,0.39,0.02,39,-43.9,17.5,5.2,[5.02743751],0.243,0.05,31,-61.3,16.1,4.3,[4.1703908]
Matrix maturity / -,Ultimate Apparent Stress / MPa,0.881,6.2e-04,39,-27.1,23.3,5.2,[5.07697937],0.857,1.1e-03,31,-27.3,32.6,4.4,[4.26892189]
Relative Pyridinoline Content / -,Ultimate Apparent Stress / MPa,0.845,1.0e-03,39,-5037,4144,5.2,[5.07587649],0.831,1.6e-03,31,-6625,5365,4.4,[4.26796122]
Relative Proteoglycan Content / -,Ultimate Apparent Stress / MPa,0.321,0.03,38,-448,151,5.1,[5.01107183],0.075,0.11,30,-32.4,646,4.0,[3.87548733]
Relative Lipid Content / -,Ultimate Apparent Stress / MPa,0.755,2.7e-03,39,-34.3,25.1,5.2,[5.07178618],0.657,6.9e-03,31,-27.3,42.7,4.4,[4.25658009]
Ultimate Stress / MPa,Ultimate Collagen Stress / MPa,6.1e-34,0.98,39,0.939,1.0,0.709,[0.69101925],4.5e-34,0.99,31,1.0,1.1,0.367,[0.35498577]
Ultimate Strain / -,Ultimate Collagen Stress / MPa,2.6e-06,0.45,39,180,388,3.9,[3.82095998],7.1e-05,0.43,31,162,419,3.7,[3.55744465]
Apparent Modulus Demineralized / MPa,Ultimate Collagen Stress / MPa,6.1e-09,0.6,39,0.077,0.133,3.3,[3.2547884],4.0e-08,0.65,31,0.072,0.127,2.9,[2.76640577]
Modulus Demineralized / MPa,Ultimate Collagen Stress / MPa,1.6e-07,0.53,39,0.061,0.117,3.6,[3.5467245],1.9e-07,0.61,31,0.06,0.111,3.0,[2.91449966]
Density / g/cm³,Ultimate Collagen Stress / MPa,0.413,0.02,39,-60.5,25.4,5.3,[5.12096047],0.614,8.9e-03,31,-31.2,51.9,4.8,[4.6706515]
Mineral weight fraction / -,Ultimate Collagen Stress / MPa,0.08,0.08,39,-329,19.3,5.1,[4.95526461],0.955,1.1e-04,31,-112,118,4.9,[4.69122247]
Organic weight fraction / -,Ultimate Collagen Stress / MPa,0.403,0.02,39,-117,285,5.3,[5.11889952],0.495,0.02,31,-280,138,4.8,[4.65327858]
Water weight fraction / -,Ultimate Collagen Stress / MPa,0.435,0.02,39,-88.0,200,5.3,[5.12529332],0.796,2.3e-03,31,-82.2,106,4.8,[4.6860075]
Bone Volume Fraction / -,Ultimate Collagen Stress / MPa,0.69,4.3e-03,39,-27.2,40.6,5.3,[5.15693039],0.345,0.03,31,-81.2,29.3,4.8,[4.61879692]
Bone Mineral Density / mg HA / cm³,Ultimate Collagen Stress / MPa,0.505,0.01,39,-0.04,0.02,5.3,[5.13677142],0.251,0.05,31,-0.062,0.017,4.7,[4.58439364]
Tissue Mineral Density / mg HA / cm³,Ultimate Collagen Stress / MPa,2.0e-05,0.39,39,-0.298,-0.123,4.1,[4.02954813],0.338,0.03,31,-0.12,0.043,4.8,[4.61644543]
Mineral to Matrix Ratio v2/a3 / -,Ultimate Collagen Stress / MPa,0.094,0.07,39,-65.9,5.4,5.1,[4.97325846],0.154,0.07,31,-10.3,62.1,4.7,[4.52718848]
Mineral to Matrix Ratio v1/a1 / -,Ultimate Collagen Stress / MPa,0.013,0.15,39,-32.8,-4.0,4.9,[4.75339816],0.487,0.02,31,-26.6,13.0,4.8,[4.65187081]
Crystallinity / -,Ultimate Collagen Stress / MPa,0.27,0.03,39,-5988,1727,5.2,[5.08288356],0.73,4.2e-03,31,-3681,5197,4.8,[4.68165886]
Collagen dis/order / -,Ultimate Collagen Stress / MPa,0.445,0.02,39,-43.3,19.4,5.3,[5.12702977],0.162,0.07,31,-71.6,12.6,4.7,[4.53354507]
Matrix maturity / -,Ultimate Collagen Stress / MPa,0.861,8.4e-04,39,-27.9,23.4,5.3,[5.16600647],0.865,1.0e-03,31,-30.1,35.6,4.8,[4.68910622]
Relative Pyridinoline Content / -,Ultimate Collagen Stress / MPa,0.768,2.4e-03,39,-5353,3983,5.3,[5.16200552],0.66,6.7e-03,31,-7993,5142,4.8,[4.67563253]
Relative Proteoglycan Content / -,Ultimate Collagen Stress / MPa,0.39,0.02,38,-439,176,5.3,[5.13884383],0.07,0.11,30,-29.6,722,4.4,[4.29472214]
Relative Lipid Content / -,Ultimate Collagen Stress / MPa,0.706,3.9e-03,39,-35.9,24.5,5.3,[5.15811339],0.648,7.3e-03,31,-29.8,47.1,4.8,[4.67438585]
Ultimate Stress / MPa,Ultimate Strain / -,5.6e-07,0.5,39,0.001,0.002,0.009,[0.00869407],2.9e-05,0.46,31,9.30e-04,0.002,0.008,[0.00774094]
Ultimate Stress / MPa,Apparent Modulus Demineralized / MPa,7.6e-09,0.6,39,4.1,7.2,24.9,[24.21312028],8.0e-08,0.64,31,4.8,8.7,23.7,[22.94976464]
Ultimate Stress / MPa,Modulus Demineralized / MPa,7.0e-07,0.49,39,3.8,7.6,31.1,[30.26583762],6.9e-07,0.58,31,4.9,9.6,28.9,[27.94791216]
Ultimate Stress / MPa,Density / g/cm³,0.611,7.1e-03,39,-0.003,0.002,0.041,[0.03955405],0.546,0.01,31,-0.003,0.005,0.044,[0.04243301]
Ultimate Stress / MPa,Mineral weight fraction / -,0.129,0.06,39,-0.001,1.37e-04,0.009,[0.00918443],0.918,3.8e-04,31,-0.001,0.001,0.016,[0.01553027]
Ultimate Stress / MPa,Organic weight fraction / -,0.364,0.02,39,-2.93e-04,7.80e-04,0.009,[0.0083986],0.563,0.01,31,-9.14e-04,5.07e-04,0.009,[0.00840853]
Ultimate Stress / MPa,Water weight fraction / -,0.582,8.3e-03,39,-5.48e-04,9.61e-04,0.012,[0.01179589],0.862,1.1e-03,31,-0.001,0.002,0.02,[0.01889299]
Ultimate Stress / MPa,Bone Volume Fraction / -,0.35,0.02,39,-0.002,0.005,0.051,[0.05008366],0.556,0.01,31,-0.003,0.002,0.033,[0.03155598]
Ultimate Stress / MPa,Bone Mineral Density / mg HA / cm³,0.913,3.3e-04,39,-3.8,3.5,58.6,[57.10913126],0.402,0.02,31,-5.2,2.2,45.1,[43.61993343]
Ultimate Stress / MPa,Tissue Mineral Density / mg HA / cm³,8.6e-05,0.34,39,-2.5,-0.936,12.8,[12.44317696],0.368,0.03,31,-2.6,0.99,21.9,[21.19869533]
Ultimate Stress / MPa,Mineral to Matrix Ratio v2/a3 / -,0.136,0.06,39,-0.005,7.16e-04,0.046,[0.04509314],0.184,0.06,31,-0.001,0.006,0.048,[0.04605588]
Ultimate Stress / MPa,Mineral to Matrix Ratio v1/a1 / -,0.013,0.16,39,-0.015,-0.002,0.104,[0.10114189],0.454,0.02,31,-0.01,0.005,0.091,[0.0882812]
Ultimate Stress / MPa,Crystallinity / -,0.271,0.03,39,-4.28e-05,1.24e-05,4.4e-04,[0.00043171],0.761,3.2e-03,31,-2.87e-05,3.89e-05,4.1e-04,[0.00039989]
Ultimate Stress / MPa,Collagen dis/order / -,0.438,0.02,39,-0.005,0.002,0.055,[0.05402991],0.179,0.06,31,-0.006,0.001,0.041,[0.03963652]
Ultimate Stress / MPa,Matrix maturity / -,0.863,8.1e-04,39,-0.005,0.004,0.069,[0.06703054],0.828,1.7e-03,31,-0.004,0.005,0.056,[0.05411137]
Ultimate Stress / MPa,Relative Pyridinoline Content / -,0.811,1.6e-03,39,-2.63e-05,2.07e-05,3.8e-04,[0.00036806],0.749,3.6e-03,31,-2.64e-05,1.92e-05,2.8e-04,[0.0002699]
Ultimate Stress / MPa,Relative Proteoglycan Content / -,0.358,0.02,38,-5.27e-04,1.95e-04,0.006,[0.0055844],0.067,0.11,30,-2.63e-05,7.15e-04,0.004,[0.00416287]
Ultimate Stress / MPa,Relative Lipid Content / -,0.739,3.0e-03,39,-0.004,0.003,0.058,[0.05680935],0.639,7.7e-03,31,-0.003,0.005,0.048,[0.04599436]
Ultimate Strain / -,Apparent Modulus Demineralized / MPa,0.347,0.02,39,-544,1510,38.8,[37.77082624],0.23,0.05,31,-536,2141,38.3,[37.06219625]
Ultimate Strain / -,Modulus Demineralized / MPa,0.712,3.7e-03,39,-939,1362,43.4,[42.30382281],0.416,0.02,31,-916,2156,44.0,[42.54261381]
Ultimate Strain / -,Density / g/cm³,0.357,0.02,39,-0.576,1.6,0.04,[0.0392362],0.332,0.03,31,-0.786,2.2,0.043,[0.04200732]
Ultimate Strain / -,Mineral weight fraction / -,0.923,2.6e-04,39,-0.245,0.27,0.01,[0.00947793],0.576,0.01,31,-0.404,0.712,0.016,[0.01544822]
Ultimate Strain / -,Organic weight fraction / -,0.512,0.01,39,-0.155,0.305,0.009,[0.00844406],0.756,3.4e-03,31,-0.258,0.352,0.009,[0.00844387]
Ultimate Strain / -,Water weight fraction / -,0.584,8.2e-03,39,-0.408,0.233,0.012,[0.01179638],0.549,0.01,31,-0.879,0.477,0.019,[0.01878442]
Ultimate Strain / -,Bone Volume Fraction / -,0.073,0.08,39,-0.117,2.5,0.05,[0.0485019],0.168,0.06,31,-0.342,1.9,0.032,[0.03070599]
Ultimate Strain / -,Bone Mineral Density / mg HA / cm³,0.315,0.03,39,-762,2302,57.8,[56.33444368],0.176,0.06,31,-497,2592,44.2,[42.76472163]
Ultimate Strain / -,Tissue Mineral Density / mg HA / cm³,0.041,0.11,39,-807,-17.9,14.9,[14.51502045],0.759,3.3e-03,31,-658,893,22.2,[21.46690392]
Ultimate Strain / -,Mineral to Matrix Ratio v2/a3 / -,0.519,0.01,39,-1.7,0.853,0.047,[0.04622051],0.808,2.1e-03,31,-1.5,1.9,0.049,[0.04745308]
Ultimate Strain / -,Mineral to Matrix Ratio v1/a1 / -,0.019,0.14,39,-6.1,-0.582,0.105,[0.10209341],0.247,0.05,31,-5.0,1.3,0.09,[0.08708419]
Ultimate Strain / -,Crystallinity / -,0.892,5.1e-04,39,-0.013,0.011,4.5e-04,[0.00043883],0.873,8.9e-04,31,-0.016,0.013,4.1e-04,[0.00040036]
Ultimate Strain / -,Collagen dis/order / -,0.971,3.5e-05,39,-1.5,1.5,0.056,[0.05447667],0.261,0.04,31,-2.3,0.635,0.041,[0.04001549]
Ultimate Strain / -,Matrix maturity / -,0.822,1.4e-03,39,-1.6,2.0,0.069,[0.06701114],0.785,2.6e-03,31,-2.2,1.7,0.056,[0.05408567]
Ultimate Strain / -,Relative Pyridinoline Content / -,0.349,0.02,39,-0.005,0.015,3.7e-04,[0.00036396],0.691,5.5e-03,31,-0.012,0.008,2.8e-04,[0.00026963]
Ultimate Strain / -,Relative Proteoglycan Content / -,0.273,0.03,38,-0.238,0.069,0.006,[0.0055563],0.614,9.2e-03,30,-0.126,0.209,0.005,[0.0044036]
Ultimate Strain / -,Relative Lipid Content / -,0.617,6.8e-03,39,-1.9,1.2,0.058,[0.05670154],0.999,7.2e-08,31,-1.7,1.7,0.048,[0.04617219]
Apparent Modulus Demineralized / MPa,Modulus Demineralized / MPa,6.5e-21,0.91,39,0.946,1.2,13.1,[12.73498113],2.4e-22,0.96,31,1.0,1.2,8.5,[8.262106]
Apparent Modulus Demineralized / MPa,Density / g/cm³,0.259,0.03,39,-5.32e-04,1.48e-04,0.04,[0.03900926],0.833,1.6e-03,31,-4.71e-04,3.82e-04,0.044,[0.04267232]
Apparent Modulus Demineralized / MPa,Mineral weight fraction / -,0.091,0.08,39,-1.48e-04,1.13e-05,0.009,[0.00911466],0.535,0.01,31,-2.01e-04,1.07e-04,0.016,[0.01542892]
Apparent Modulus Demineralized / MPa,Organic weight fraction / -,0.489,0.01,39,-4.82e-05,9.89e-05,0.009,[0.00843849],0.5,0.02,31,-1.12e-04,5.58e-05,0.009,[0.00839075]
Apparent Modulus Demineralized / MPa,Water weight fraction / -,0.402,0.02,39,-5.95e-05,1.45e-04,0.012,[0.01173161],0.416,0.02,31,-1.11e-04,2.62e-04,0.019,[0.018685]
Apparent Modulus Demineralized / MPa,Bone Volume Fraction / -,0.774,2.2e-03,39,-3.78e-04,5.04e-04,0.052,[0.05062867],0.166,0.06,31,-5.20e-04,9.38e-05,0.032,[0.03069973]
Apparent Modulus Demineralized / MPa,Bone Mineral Density / mg HA / cm³,0.675,4.8e-03,39,-0.6,0.393,58.5,[56.98159743],0.06,0.12,31,-0.811,0.018,42.9,[41.51075706]
Apparent Modulus Demineralized / MPa,Tissue Mineral Density / mg HA / cm³,0.003,0.22,39,-0.306,-0.069,14.0,[13.60014854],0.089,0.1,31,-0.38,0.029,21.1,[20.44091992]
Apparent Modulus Demineralized / MPa,Mineral to Matrix Ratio v2/a3 / -,0.311,0.03,39,-6.02e-04,1.97e-04,0.047,[0.04583648],0.061,0.12,31,-2.16e-05,8.71e-04,0.046,[0.04467427]
Apparent Modulus Demineralized / MPa,Mineral to Matrix Ratio v1/a1 / -,0.329,0.03,39,-0.001,4.84e-04,0.112,[0.10863983],0.522,0.01,31,-0.001,6.04e-04,0.092,[0.08851733]
Apparent Modulus Demineralized / MPa,Crystallinity / -,0.053,0.1,39,-7.22e-06,5.20e-08,4.3e-04,[0.00041704],0.829,1.6e-03,31,-3.57e-06,4.42e-06,4.1e-04,[0.00040021]
Apparent Modulus Demineralized / MPa,Collagen dis/order / -,0.441,0.02,39,-6.52e-04,2.90e-04,0.055,[0.05403582],0.623,8.4e-03,31,-5.06e-04,3.08e-04,0.042,[0.04073929]
Apparent Modulus Demineralized / MPa,Matrix maturity / -,0.581,8.3e-03,39,-7.42e-04,4.22e-04,0.069,[0.06677811],0.988,7.7e-06,31,-5.37e-04,5.45e-04,0.056,[0.05415592]
Apparent Modulus Demineralized / MPa,Relative Pyridinoline Content / -,0.253,0.04,39,-4.96e-06,1.35e-06,3.7e-04,[0.00036182],0.73,4.2e-03,31,-3.16e-06,2.24e-06,2.8e-04,[0.00026982]
Apparent Modulus Demineralized / MPa,Relative Proteoglycan Content / -,0.55,0.01,38,-6.41e-05,3.47e-05,0.006,[0.0056229],0.119,0.08,30,-9.17e-06,7.62e-05,0.004,[0.00423281]
Apparent Modulus Demineralized / MPa,Relative Lipid Content / -,0.759,2.6e-03,39,-5.71e-04,4.19e-04,0.058,[0.05682229],0.969,5.5e-05,31,-4.70e-04,4.52e-04,0.048,[0.04617094]
Density / g/cm³,Modulus Demineralized / MPa,0.014,0.15,39,-743,-87.8,40.1,[39.04272622],0.589,0.01,31,-483,279,44.3,[42.81997107]
Mineral weight fraction / -,Modulus Demineralized / MPa,0.008,0.17,39,-3218,-510,39.6,[38.52399143],0.418,0.02,31,-1458,623,44.0,[42.54820973]
Organic weight fraction / -,Modulus Demineralized / MPa,0.484,0.01,39,-1075,2227,43.2,[42.09957549],0.301,0.04,31,-2874,920,43.7,[42.23892608]
Water weight fraction / -,Modulus Demineralized / MPa,0.123,0.06,39,-256,2051,42.1,[41.02738289],0.257,0.04,31,-368,1323,43.5,[42.08226592]
Bone Volume Fraction / -,Modulus Demineralized / MPa,0.123,0.06,39,-480,59.7,42.1,[41.02591305],0.015,0.19,31,-1050,-121,40.1,[38.81923832]
Bone Mineral Density / mg HA / cm³,Modulus Demineralized / MPa,0.028,0.12,39,-0.493,-0.03,40.7,[39.66141973],0.005,0.24,31,-0.8,-0.155,38.8,[37.51910705]
Tissue Mineral Density / mg HA / cm³,Modulus Demineralized / MPa,5.2e-04,0.28,39,-2.2,-0.683,36.9,[35.93743063],0.063,0.11,31,-1.4,0.04,41.9,[40.51478068]
Mineral to Matrix Ratio v2/a3 / -,Modulus Demineralized / MPa,0.086,0.08,39,-545,38.0,41.8,[40.70870691],0.051,0.12,31,-1.6,642,41.6,[40.26161135]
Mineral to Matrix Ratio v1/a1 / -,Modulus Demineralized / MPa,0.276,0.03,39,-195,57.3,42.8,[41.69851188],0.566,0.01,31,-234,131,44.2,[42.79243723]
Crystallinity / -,Modulus Demineralized / MPa,0.067,0.09,39,-59310,2133,41.6,[40.48251076],0.732,4.1e-03,31,-33849,47604,44.4,[42.95161269]
Collagen dis/order / -,Modulus Demineralized / MPa,0.577,8.5e-03,39,-330,186,43.3,[42.202228],0.451,0.02,31,-543,248,44.1,[42.61300696]
Matrix maturity / -,Modulus Demineralized / MPa,0.592,7.8e-03,39,-266,154,43.3,[42.21670341],0.917,3.8e-04,31,-286,317,44.5,[43.03160092]
Relative Pyridinoline Content / -,Modulus Demineralized / MPa,0.253,0.04,39,-59208,16089,42.7,[41.63209658],0.623,8.4e-03,31,-74807,45592,44.3,[42.85824402]
Relative Proteoglycan Content / -,Modulus Demineralized / MPa,0.739,3.1e-03,38,-2981,2133,43.9,[42.75563855],0.126,0.08,30,-845,6469,43.3,[41.78830048]
Relative Lipid Content / -,Modulus Demineralized / MPa,0.711,3.7e-03,39,-293,202,43.4,[42.30334935],0.977,2.8e-05,31,-349,359,44.5,[43.03924366]
Density / g/cm³,Mineral weight fraction / -,6.1e-13,0.7,45,0.131,0.196,0.006,[0.00557154],3.0e-18,0.91,34,0.307,0.386,0.005,[0.00448826]
Density / g/cm³,Organic weight fraction / -,0.156,0.05,45,-0.014,0.085,0.009,[0.0084298],0.142,0.07,34,-0.019,0.125,0.008,[0.00821171]
Density / g/cm³,Water weight fraction / -,9.1e-10,0.59,45,-0.251,-0.148,0.009,[0.00878862],1.5e-13,0.82,34,-0.466,-0.333,0.008,[0.00762178]
Density / g/cm³,Bone Volume Fraction / -,4.9e-07,0.47,42,0.571,1.2,0.037,[0.03567898],0.018,0.16,34,0.055,0.551,0.029,[0.02833567]
Density / g/cm³,Bone Mineral Density / mg HA / cm³,9.0e-09,0.57,42,766,1361,37.4,[36.53534493],0.006,0.22,34,154,821,39.2,[38.04667678]
Density / g/cm³,Tissue Mineral Density / mg HA / cm³,0.001,0.24,42,80.7,300,13.8,[13.47927068],0.003,0.24,34,89.2,414,19.1,[18.53928092]
Density / g/cm³,Mineral to Matrix Ratio v2/a3 / -,0.002,0.2,45,0.145,0.621,0.042,[0.04057613],0.531,0.01,34,-0.277,0.527,0.047,[0.04584761]
Density / g/cm³,Mineral to Matrix Ratio v1/a1 / -,0.17,0.04,45,-0.187,1.0,0.106,[0.10342457],8.3e-04,0.3,34,0.559,1.9,0.081,[0.07865698]
Density / g/cm³,Crystallinity / -,0.634,5.3e-03,45,-0.002,0.003,4.3e-04,[0.0004249],0.809,1.9e-03,34,-0.003,0.004,4.0e-04,[0.00038712]
Density / g/cm³,Collagen dis/order / -,0.535,9.0e-03,45,-0.394,0.208,0.053,[0.0513677],0.148,0.06,34,-0.095,0.604,0.041,[0.03986406]
Density / g/cm³,Matrix maturity / -,0.73,2.8e-03,45,-0.311,0.441,0.066,[0.06415676],0.227,0.05,34,-0.748,0.184,0.055,[0.05316696]
Density / g/cm³,Relative Pyridinoline Content / -,0.822,1.2e-03,45,-0.002,0.002,3.6e-04,[0.00035646],0.912,3.9e-04,34,-0.002,0.003,2.8e-04,[0.00027216]
Density / g/cm³,Relative Proteoglycan Content / -,0.743,2.6e-03,44,-0.028,0.04,0.006,[0.00569805],0.489,0.02,33,-0.059,0.029,0.005,[0.00495144]
Density / g/cm³,Relative Lipid Content / -,0.989,4.7e-06,45,-0.31,0.314,0.054,[0.05323611],0.534,0.01,34,-0.509,0.963,0.087,[0.08395952]
Mineral weight fraction / -,Organic weight fraction / -,0.794,1.6e-03,45,-0.225,0.293,0.009,[0.00862531],0.468,0.02,34,-0.13,0.277,0.009,[0.00842623]
Mineral weight fraction / -,Water weight fraction / -,4.0e-10,0.6,45,-1.3,-0.775,0.009,[0.00862531],3.7e-12,0.78,34,-1.3,-0.87,0.009,[0.00842623]
Mineral weight fraction / -,Bone Volume Fraction / -,0.001,0.23,42,1.1,4.1,0.044,[0.0431967],0.089,0.09,34,-0.098,1.3,0.03,[0.02956084]
Mineral weight fraction / -,Bone Mineral Density / mg HA / cm³,3.5e-05,0.35,42,2031,5143,45.8,[44.6680059],0.012,0.18,34,293,2169,40.1,[38.87367712]
Mineral weight fraction / -,Tissue Mineral Density / mg HA / cm³,3.3e-04,0.28,42,429,1342,13.4,[13.09761906],1.4e-04,0.37,34,455,1270,17.4,[16.88166193]
Mineral weight fraction / -,Mineral to Matrix Ratio v2/a3 / -,5.8e-06,0.38,45,1.7,3.8,0.036,[0.03555655],0.371,0.03,34,-0.61,1.6,0.047,[0.04555284]
Mineral weight fraction / -,Mineral to Matrix Ratio v1/a1 / -,0.031,0.1,45,0.315,6.3,0.102,[0.1001223],4.5e-04,0.32,34,1.7,5.4,0.08,[0.0772235]
Mineral weight fraction / -,Crystallinity / -,0.524,9.5e-03,45,-0.009,0.017,4.3e-04,[0.000424],0.427,0.02,34,-0.006,0.013,4.0e-04,[0.00038362]
Mineral weight fraction / -,Collagen dis/order / -,0.173,0.04,45,-2.6,0.475,0.052,[0.05048638],0.312,0.03,34,-0.485,1.5,0.042,[0.04054742]
Mineral weight fraction / -,Matrix maturity / -,0.382,0.02,45,-1.1,2.7,0.065,[0.06367231],0.059,0.11,34,-2.4,0.046,0.053,[0.05141283]
Mineral weight fraction / -,Relative Pyridinoline Content / -,0.867,6.6e-04,45,-0.012,0.01,3.6e-04,[0.00035656],0.526,0.01,34,-0.009,0.004,2.8e-04,[0.00027048]
Mineral weight fraction / -,Relative Proteoglycan Content / -,0.701,3.5e-03,44,-0.204,0.139,0.006,[0.00569535],0.782,2.5e-03,33,-0.138,0.105,0.005,[0.00498425]
Mineral weight fraction / -,Relative Lipid Content / -,0.849,8.5e-04,45,-1.7,1.4,0.054,[0.05321367],0.226,0.05,34,-0.784,3.2,0.085,[0.08253103]
Organic weight fraction / -,Water weight fraction / -,7.3e-07,0.44,45,-1.4,-0.683,0.01,[0.01023465],3.7e-04,0.33,34,-1.9,-0.599,0.015,[0.01479718]
Organic weight fraction / -,Bone Volume Fraction / -,0.969,3.8e-05,42,-1.8,1.9,0.05,[0.04914723],0.066,0.1,34,-0.082,2.4,0.03,[0.02933699]
Organic weight fraction / -,Bone Mineral Density / mg HA / cm³,0.717,3.3e-03,42,-2438,1691,56.8,[55.38924491],0.553,0.01,34,-1278,2345,44.1,[42.75284009]
Organic weight fraction / -,Tissue Mineral Density / mg HA / cm³,0.046,0.1,42,-1103,-10.0,15.0,[14.65652416],0.115,0.08,34,-1553,176,21.0,[20.40708988]
Organic weight fraction / -,Mineral to Matrix Ratio v2/a3 / -,0.7,3.5e-03,45,-1.9,1.3,0.046,[0.04520352],0.043,0.12,34,-3.7,-0.067,0.045,[0.04322156]
Organic weight fraction / -,Mineral to Matrix Ratio v1/a1 / -,0.95,9.2e-05,45,-3.6,3.9,0.108,[0.10573722],0.12,0.07,34,-6.8,0.823,0.093,[0.09036089]
Organic weight fraction / -,Crystallinity / -,0.28,0.03,45,-0.023,0.007,4.3e-04,[0.00042023],0.017,0.16,34,-0.034,-0.004,3.7e-04,[0.00035412]
Organic weight fraction / -,Collagen dis/order / -,0.036,0.1,45,0.124,3.6,0.05,[0.04901149],0.118,0.07,34,-0.353,3.0,0.041,[0.03963858]
Organic weight fraction / -,Matrix maturity / -,0.059,0.08,45,-4.3,0.088,0.063,[0.06161641],0.893,5.7e-04,34,-2.2,2.5,0.056,[0.05439895]
Organic weight fraction / -,Relative Pyridinoline Content / -,0.59,6.8e-03,45,-0.016,0.009,3.6e-04,[0.00035546],0.254,0.04,34,-0.005,0.018,2.7e-04,[0.00026665]
Organic weight fraction / -,Relative Proteoglycan Content / -,0.318,0.02,44,-0.309,0.103,0.006,[0.00563728],0.136,0.07,33,-0.358,0.051,0.005,[0.00481205]
Organic weight fraction / -,Relative Lipid Content / -,0.569,7.6e-03,45,-1.4,2.4,0.054,[0.05303338],0.024,0.15,34,-7.1,-0.529,0.08,[0.07794954]
Water weight fraction / -,Bone Volume Fraction / -,0.015,0.14,42,-2.8,-0.321,0.047,[0.04558512],0.021,0.16,34,-1.2,-0.108,0.029,[0.02844642]
Water weight fraction / -,Bone Mineral Density / mg HA / cm³,0.006,0.17,42,-3315,-595,51.7,[50.41468278],0.019,0.16,34,-1738,-171,40.6,[39.37188218]
Water weight fraction / -,Tissue Mineral Density / mg HA / cm³,0.243,0.03,42,-648,169,15.5,[15.1490278],0.031,0.14,34,-827,-42.4,20.3,[19.71756536]
Water weight fraction / -,Mineral to Matrix Ratio v2/a3 / -,0.003,0.18,45,-2.3,-0.494,0.042,[0.04094631],0.85,1.1e-03,34,-0.832,1.0,0.048,[0.04610804]
Water weight fraction / -,Mineral to Matrix Ratio v1/a1 / -,0.101,0.06,45,-4.2,0.393,0.105,[0.1024577],0.048,0.12,34,-3.5,-0.015,0.091,[0.0882619]
Water weight fraction / -,Crystallinity / -,0.841,9.5e-04,45,-0.009,0.011,4.4e-04,[0.00042583],0.675,5.5e-03,34,-0.006,0.009,4.0e-04,[0.0003864]
Water weight fraction / -,Collagen dis/order / -,0.781,1.8e-03,45,-1.3,1.0,0.053,[0.05155364],0.115,0.08,34,-1.4,0.16,0.041,[0.03961313]
Water weight fraction / -,Matrix maturity / -,0.606,6.2e-03,45,-1.1,1.8,0.066,[0.0640458],0.139,0.07,34,-0.268,1.8,0.054,[0.05256052]
Water weight fraction / -,Relative Pyridinoline Content / -,0.641,5.1e-03,45,-0.006,0.01,3.6e-04,[0.00035577],0.993,2.7e-06,34,-0.005,0.005,2.8e-04,[0.00027221]
Water weight fraction / -,Relative Proteoglycan Content / -,0.357,0.02,44,-0.07,0.189,0.006,[0.00564753],0.354,0.03,33,-0.053,0.144,0.005,[0.00492088]
Water weight fraction / -,Relative Lipid Content / -,0.828,1.1e-03,45,-1.3,1.1,0.054,[0.05320672],0.978,2.5e-05,34,-1.7,1.7,0.087,[0.08447581]
Bone Volume Fraction / -,Bone Mineral Density / mg HA / cm³,1.4e-23,0.92,42,981,1185,16.1,[15.67070816],2.8e-13,0.82,34,1039,1469,19.0,[18.47703183]
Bone Volume Fraction / -,Tissue Mineral Density / mg HA / cm³,0.079,0.08,42,-10.4,182,15.2,[14.82178204],0.06,0.11,34,-9.9,457,20.7,[20.06920868]
Bone Volume Fraction / -,Mineral to Matrix Ratio v2/a3 / -,0.017,0.14,42,0.066,0.621,0.044,[0.04269336],0.486,0.02,34,-0.717,0.348,0.047,[0.04577987]
Bone Volume Fraction / -,Mineral to Matrix Ratio v1/a1 / -,0.581,7.7e-03,42,-0.502,0.883,0.109,[0.1064769],0.568,0.01,34,-0.779,1.4,0.096,[0.09341721]
Bone Volume Fraction / -,Crystallinity / -,0.813,1.4e-03,42,-0.003,0.002,4.4e-04,[0.00042747],0.456,0.02,34,-0.006,0.003,4.0e-04,[0.00038408]
Bone Volume Fraction / -,Collagen dis/order / -,0.749,2.6e-03,42,-0.397,0.288,0.054,[0.05267369],0.096,0.08,34,-0.072,0.845,0.041,[0.03943604]
Bone Volume Fraction / -,Matrix maturity / -,0.9,4.0e-04,42,-0.454,0.4,0.067,[0.06566608],0.374,0.02,34,-0.902,0.349,0.055,[0.05373714]
Bone Volume Fraction / -,Relative Pyridinoline Content / -,0.802,1.6e-03,42,-0.002,0.003,3.7e-04,[0.00036286],0.596,8.9e-03,34,-0.002,0.004,2.8e-04,[0.000271]
Bone Volume Fraction / -,Relative Proteoglycan Content / -,0.273,0.03,41,-0.055,0.016,0.006,[0.00537383],0.778,2.6e-03,33,-0.066,0.05,0.005,[0.00498402]
Bone Volume Fraction / -,Relative Lipid Content / -,0.866,7.2e-04,42,-0.327,0.387,0.056,[0.05496038],0.7,4.7e-03,34,-0.793,1.2,0.087,[0.08427799]
Bone Mineral Density / mg HA / cm³,Tissue Mineral Density / mg HA / cm³,6.1e-04,0.26,42,0.064,0.217,13.6,[13.28352431],1.6e-05,0.45,34,0.197,0.462,16.3,[15.8004719]
Bone Mineral Density / mg HA / cm³,Mineral to Matrix Ratio v2/a3 / -,0.002,0.22,42,1.53e-04,6.21e-04,0.042,[0.0405819],0.758,3.0e-03,34,-3.27e-04,4.45e-04,0.047,[0.04606485]
Bone Mineral Density / mg HA / cm³,Mineral to Matrix Ratio v1/a1 / -,0.144,0.05,42,-1.58e-04,0.001,0.107,[0.1040436],0.192,0.05,34,-2.65e-04,0.001,0.094,[0.09139984]
Bone Mineral Density / mg HA / cm³,Crystallinity / -,0.912,3.1e-04,42,-2.60e-06,2.33e-06,4.4e-04,[0.00042771],0.967,5.6e-05,34,-3.18e-06,3.31e-06,4.0e-04,[0.00038747]
Bone Mineral Density / mg HA / cm³,Collagen dis/order / -,0.579,7.8e-03,42,-3.86e-04,2.19e-04,0.054,[0.05253723],0.061,0.11,34,-1.50e-05,6.38e-04,0.04,[0.03897396]
Bone Mineral Density / mg HA / cm³,Matrix maturity / -,0.877,6.1e-04,42,-3.49e-04,4.07e-04,0.067,[0.06565932],0.031,0.14,34,-8.93e-04,-4.62e-05,0.052,[0.05053333]
Bone Mineral Density / mg HA / cm³,Relative Pyridinoline Content / -,0.785,1.9e-03,42,-1.81e-06,2.37e-06,3.7e-04,[0.0003628],0.746,3.3e-03,34,-2.64e-06,1.91e-06,2.8e-04,[0.00027176]
Bone Mineral Density / mg HA / cm³,Relative Proteoglycan Content / -,0.334,0.02,41,-4.66e-05,1.62e-05,0.006,[0.00539257],0.764,2.9e-03,33,-3.56e-05,4.80e-05,0.005,[0.00498319]
Bone Mineral Density / mg HA / cm³,Relative Lipid Content / -,0.725,3.1e-03,42,-3.72e-04,2.61e-04,0.056,[0.05489395],0.379,0.02,34,-3.93e-04,0.001,0.086,[0.08344602]
Tissue Mineral Density / mg HA / cm³,Mineral to Matrix Ratio v2/a3 / -,8.2e-04,0.25,42,6.53e-04,0.002,0.041,[0.0398504],0.141,0.07,34,-1.96e-04,0.001,0.046,[0.04457518]
Tissue Mineral Density / mg HA / cm³,Mineral to Matrix Ratio v1/a1 / -,6.6e-04,0.25,42,0.002,0.005,0.095,[0.09229305],0.009,0.19,34,5.11e-04,0.003,0.087,[0.08436638]
Tissue Mineral Density / mg HA / cm³,Crystallinity / -,0.594,7.2e-03,42,-6.48e-06,1.12e-05,4.4e-04,[0.00042623],0.048,0.12,34,7.02e-08,1.24e-05,3.8e-04,[0.00036408]
Tissue Mineral Density / mg HA / cm³,Collagen dis/order / -,0.435,0.02,42,-0.002,6.61e-04,0.054,[0.05233612],0.301,0.03,34,-3.33e-04,0.001,0.042,[0.04051668]
Tissue Mineral Density / mg HA / cm³,Matrix maturity / -,0.38,0.02,42,-7.57e-04,0.002,0.067,[0.06504253],0.002,0.27,34,-0.002,-5.38e-04,0.048,[0.04654596]
Tissue Mineral Density / mg HA / cm³,Relative Pyridinoline Content / -,0.882,5.6e-04,42,-6.97e-06,8.09e-06,3.7e-04,[0.00036304],0.058,0.11,34,-8.57e-06,1.54e-07,2.7e-04,[0.00025714]
Tissue Mineral Density / mg HA / cm³,Relative Proteoglycan Content / -,0.624,6.2e-03,41,-8.54e-05,1.41e-04,0.006,[0.00544137],0.352,0.03,33,-4.61e-05,1.26e-04,0.005,[0.00492007]
Tissue Mineral Density / mg HA / cm³,Relative Lipid Content / -,0.124,0.06,42,-0.002,2.46e-04,0.055,[0.05335616],0.048,0.12,34,1.41e-05,0.003,0.082,[0.07938518]
Mineral to Matrix Ratio v2/a3 / -,Crystallinity / -,0.986,7.0e-06,45,-0.003,0.003,4.4e-04,[0.00042603],0.901,4.9e-04,34,-0.003,0.003,4.0e-04,[0.00038738]
Mineral to Matrix Ratio v2/a3 / -,Collagen dis/order / -,0.002,0.2,45,-0.826,-0.201,0.047,[0.04606563],0.842,1.3e-03,34,-0.29,0.353,0.042,[0.04118386]
Mineral to Matrix Ratio v2/a3 / -,Matrix maturity / -,0.574,7.4e-03,45,-0.557,0.312,0.065,[0.06400745],0.006,0.21,34,-0.922,-0.169,0.05,[0.0482517]
Mineral to Matrix Ratio v2/a3 / -,Relative Pyridinoline Content / -,0.029,0.11,45,-0.005,-2.71e-04,3.5e-04,[0.00033729],0.007,0.21,34,-0.005,-8.08e-04,2.5e-04,[0.0002421]
Mineral to Matrix Ratio v2/a3 / -,Relative Proteoglycan Content / -,0.541,9.0e-03,44,-0.027,0.052,0.006,[0.00567986],0.087,0.09,33,-0.005,0.069,0.005,[0.00475593]
Mineral to Matrix Ratio v2/a3 / -,Relative Lipid Content / -,0.33,0.02,45,-0.183,0.532,0.054,[0.05264628],0.331,0.03,34,-0.335,0.964,0.086,[0.08322117]
Mineral to Matrix Ratio v1/a1 / -,Crystallinity / -,0.116,0.06,45,-0.002,2.46e-04,4.2e-04,[0.00041382],0.36,0.03,34,-7.98e-04,0.002,3.9e-04,[0.00038236]
Mineral to Matrix Ratio v1/a1 / -,Mineral to Matrix Ratio v2/a3 / -,4.6e-07,0.45,45,0.19,0.385,0.034,[0.03358013],0.097,0.08,34,-0.027,0.311,0.046,[0.04416565]
Mineral to Matrix Ratio v1/a1 / -,Collagen dis/order / -,0.601,6.4e-03,45,-0.189,0.111,0.053,[0.05143483],0.041,0.12,34,0.007,0.302,0.04,[0.03856944]
Mineral to Matrix Ratio v1/a1 / -,Matrix maturity / -,0.785,1.8e-03,45,-0.212,0.161,0.066,[0.06418995],0.555,0.01,34,-0.268,0.147,0.056,[0.05411379]
Mineral to Matrix Ratio v1/a1 / -,Relative Pyridinoline Content / -,0.429,0.01,45,-0.001,6.22e-04,3.6e-04,[0.00035406],0.792,2.2e-03,34,-9.06e-04,0.001,2.8e-04,[0.00027191]
Mineral to Matrix Ratio v1/a1 / -,Relative Proteoglycan Content / -,0.903,3.6e-04,44,-0.018,0.016,0.006,[0.00570443],0.288,0.04,33,-0.029,0.009,0.005,[0.00489901]
Mineral to Matrix Ratio v1/a1 / -,Relative Lipid Content / -,0.822,1.2e-03,45,-0.172,0.137,0.054,[0.05320472],0.678,5.5e-03,34,-0.257,0.389,0.087,[0.08424627]
Crystallinity / -,Collagen dis/order / -,0.032,0.1,45,-74.1,-3.6,0.05,[0.04887437],0.038,0.13,34,-73.8,-2.2,0.04,[0.03848859]
Crystallinity / -,Matrix maturity / -,0.575,7.4e-03,45,-33.3,59.1,0.065,[0.06400971],0.663,6.0e-03,34,-39.5,61.3,0.056,[0.05425107]
Crystallinity / -,Relative Pyridinoline Content / -,0.676,4.1e-03,45,-0.311,0.203,3.6e-04,[0.00035594],0.404,0.02,34,-0.354,0.146,2.8e-04,[0.00026921]
Crystallinity / -,Relative Proteoglycan Content / -,0.01,0.15,44,1.3,9.0,0.005,[0.00526449],0.917,3.5e-04,33,-4.4,4.9,0.005,[0.00498965]
Crystallinity / -,Relative Lipid Content / -,0.942,1.2e-04,45,-37.0,39.8,0.054,[0.05323293],0.302,0.03,34,-37.4,117,0.086,[0.08305818]
Collagen dis/order / -,Matrix maturity / -,0.806,1.4e-03,45,-0.429,0.336,0.066,[0.06420095],0.424,0.02,34,-0.658,0.283,0.056,[0.05386459]
Collagen dis/order / -,Relative Pyridinoline Content / -,0.029,0.11,45,2.46e-04,0.004,3.4e-04,[0.00033715],0.066,0.1,34,-1.50e-04,0.004,2.7e-04,[0.00025802]
Collagen dis/order / -,Relative Proteoglycan Content / -,0.192,0.04,44,-0.055,0.011,0.006,[0.0055897],0.555,0.01,33,-0.058,0.032,0.005,[0.00496207]
Collagen dis/order / -,Relative Lipid Content / -,0.791,1.6e-03,45,-0.359,0.275,0.054,[0.05319243],0.348,0.03,34,-1.1,0.388,0.086,[0.0833047]
Relative Pyridinoline Content / -,Relative Proteoglycan Content / -,0.184,0.04,44,-8.1,1.6,0.006,[0.00558524],0.382,0.02,33,-9.4,3.7,0.005,[0.00492837]
Relative Pyridinoline Content / -,Relative Lipid Content / -,0.499,0.01,45,-61.1,30.2,0.054,[0.05295015],0.178,0.06,34,-182,35.1,0.085,[0.08207622]
Relative Proteoglycan Content / -,Relative Lipid Content / -,0.274,0.03,44,-1.3,4.5,0.054,[0.05303155],0.033,0.14,33,0.55,12.2,0.082,[0.07950859]
